Repository: wdgitgub/2yizhu

File: 建筑材料与构造--第二十三章.md (part 1 of 2)
- 建筑材料与构造（第十四版）
- 《注册建筑师考试教材》编委会编 曹纬浚主编
- 第二十三章 建筑材料
	- 本章将简要介绍主要建筑材料的组成及内部结构、基本性质及表征指标，
	- 并对建筑结构中常用的建材类型分述其性能与应用。
- 第一节 材料科学与建筑材料基本性质
- 一、建筑材料的组成、结构及其对材料性能的影响
- （一）建筑材料的组成
- 材料的组成主要指：化学组成、矿物组成。
- 1.化学组成
	- 建筑材料的化学组成成分大体上分为有机与无机两大类。
	- 有机类：如沥青中的C-H化合物及其衍生物，建筑涂料中的树脂等；
	- 无机类：如钢材中的Fe、C、Si、Mn、S、P等元素，
	- 普通水泥则主要由CaO、SiO2和Al2O3 等形成的硅酸钙及铝酸钙组成。
- 化学成分对建筑材料的性能影响极大。
	- 在一定范围内，钢材的强度随C含量的增加而提高，但塑性却随之下降。
	- 石膏、石灰和石灰石的主要化学成分分别为CaSO，、CaO和CaCO3，
	- 因而石膏、石灰易溶于水，且耐水性差，而石灰石则有良好的耐水性。
	- 石油沥青由C-H化合物及其衍生物组成，从而决定了它易于老化。
- 建筑材料分为无机材料、有机材料及复合材料三大类，详见表23-1。
- 2.矿物组成
- 某些建筑材料，其性质主要取决于矿物组成。
- 例如，天然石材中的花岗石，其矿物组成主要是石英和长石，因此，它的强度高，抗风化性能好。
- 又如，对于硅酸盐水泥来说，熟料矿物成分中硅酸三钙含量较高，因此，硬化速度快，强度也较高。
- （二）材料的微观结构及其对性质的影响
- 建筑材料的结构按尺度可划分为三个层次：
- （1）微观结构：原子一分子尺度。
- （2）亚微观（细观）结构：光学显微镜尺度。
- （3）宏观结构：目测或放大镜尺度。
- 建筑材料的许多性质，如强度、硬度、导电性、导热性等，除受其组成影响外，还取决于材料内部的微观结构。
- 建筑材料主要为固态物质，即使是液体材料也必须固化后才能使用。
- 固态物质可划分为：晶体与非晶体两种结构。
- 1.品体结构
	- 晶体结构的基本特征在于其内部质点（原子、分子等）按一定的规则排列，形成晶格构造。
	- 具体来说，内部质点具有长程有序（即沿特定的长度方向规则排布）以及平移有序（即晶格构形可以周期式平移）。
	- 而按排列规则的不同，又可分为立方晶系、斜方晶系、六方晶系等不同类型。
	- 晶体原子排列示例如图23-1（a）所示。
- 晶体材料按其结合力的不同分为——
	- 原子晶体（中性原子以共价键结合而成的晶体，如石英）；
	- 离子晶体（正负离子以离子键结合而成的晶体，如NaCl）；
	- 分子晶体（以范德华力即分子间力结合而成的晶体，如水、干冰）；
	- 金属晶体（以金属阳离子为晶格，由金属阳离子与自由电子间的金属键结合而成的晶体，如钢铁）。
- 2.非晶体结构
	- 非晶体物质的主体有玻璃体和胶体两类。
	- （1）玻璃体中原子呈完全无序排列，故又称为无定形体，它由熔融物质经急冷形成。
	- 建筑用玻璃是玻璃体的重要代表；
	- 此外，火山灰、矿棉、岩棉、粒化高炉矿渣也属玻璃体。
	- 玻璃体原子排列的无序性如图23-1（b）所示。
	- 玻璃体的特点之一是各向同性，如导热性无方向差异。
	- 但一般来说，其导热性较晶体材料为低，故有良好的保温隔热性能。
	- 玻璃体无固定的熔点，化学活性较高。
	- （2）胶体由众多细小固体粒子（粒径为1~100nm）分散在连续介质中而成。
	- 建材中的固体沥青、固化后的水玻璃、水泥石中的水化硅酸钙等都属胶体。
	- 胶体多具有良好的吸附力和较强的粘结力，这是由于胶体的质点微小，总表面积很大，因而表面能很大的缘故。
	- 如果胶体中的微粒可作布朗运动，即成为溶胶溶胶可流动，
		- 而溶胶脱水或微粒因凝聚而不再作布朗运动时，则成为凝胶。
		- 凝胶完全脱水后则成为干凝胶体，具有固体的性质，可产生一定的强度。
		- 硅酸盐水泥主要水化物的最后形式即为干凝胶体。
- （三）材料的亚微观结构及其对性质的影响
	- 材料在亚微观尺度上的结构同样值得重视。
	- 例如，金属材料的晶粒粗细及金相组织直接影响其强度、硬度、韧性；
	- 又如，木材的纤维状细胞组织对强度、导热性起支配作用。
- （四）材料的宏观结构及其对性质的影响
	- 宏观结构一般用肉眼或放大镜可以观察。
	- 在建筑材料中多注重观察密实性、多孔性、构造形式（如层状、粒状、纤维状等）。
- 材料的密实性好
	- 是指其结构致密，如钢材、天然石材等。
	- 其特点是强度高、硬度大、吸水性小、耐磨、抗渗、抗冻，但隔热性能差。
- 材料的孔隙特征包括内部孔隙的分布状况和连通状况。
	- 多孔材料的例子有加气混凝土、烧结普通砖、石音制品等。
	- 多孔材料绝热性能好，但吸水性大，抗冻性较差，一般说来其强度较低。
- 建筑材料宏观构造形式与其性能有密切的关系。
	- 多层胶合板比单层板的强度、抗翘曲性均好得多。
	- 松散的粒状材料，如陶粒、膨胀珍珠岩等则适于作绝热材料；
	- 而密实的粒状材料，如砂子、石子则适于作混凝土的集料，承载性能好。
- 有许多建筑材料其宏观结构具有纹理形式，
	- 如大理石、木材、花岗石板材及人造板材等，
	- 它们的表面有自然形成或人工形成的各种条纹，因而作为装饰材料在建筑中被广泛使用。
	- 因此，建筑材料按照其构造形式和密实度划分宏观结构，其中按照构造形式可将材料分为：
		- 堆聚结构（如混凝土）、
		- 层状结构（如胶合板）、
		- 纤维结构（如玻璃纤维、聚丙烯纤维）
		- 散粒结构（如砂石骨料）；
		- 按照密实度分为：
			- 微孔结构（如黏土砖、石膏制品）。
		- 致密结构（如玻璃、石材）、
		- 多孔结构（如加气混凝土、泡沫玻璃）
- 二、建筑材料的基本性质
- （一）建筑材料的物理性质
- 1.材料的密度、表观密度与堆积密度
- （1）密度
	- 密度是指材料在绝对密实状态下，单位体积的质量，可用下式表示：
	- 绝对密实状态下的体积是指不包括孔隙在内的体积，
	- 在测定有孔材料的绝对密实体积时，须将材料磨成细粉，干燥后用李氏瓶（排液置换法）测定。
- （2）表观密度（原称容重，也称体积密度）
	- 表观密度是指材料在自然状态下，单位体积的质量，可用下式表示：
	- 材料的表观密度的大小与其含水情况有关，
	- 含水情况应予以注明，但通常材料的表观密度是指气干状态下的表观密度。
- （3）堆积密度
	- 仅适用于散粒材料（粉状或粒状材料）的一个指标，
	- 为在堆积状态下单位体积的质量。可用下式表示：
- 2.孔隙率与空隙率
- （1）孔隙率
	- 孔隙率是指材料中孔隙体积占总体积的比例 可按下式计算：
	- 材料中固体体积占总体积的比例，称为密实度，
	- 材料的孔隙率的大小直接反映了材料的致密程度。
	- 孔隙率的大小及孔隙本身的特征（孔隙构造与大小）对材料的性质影响较大。
	- 对于同一种材质的材料，如其孔隙率在一定范围内变化，则这种材料的强度与孔隙率有显著的相关性，即孔隙率越大，则强度越低。
- （2）空隙率
	- 空隙率是指散粒材料在某堆积体积中，颗粒之间的空隙体积占总体积的比例。可按下式计算：
	- 空隙率的大小反映了散粒材料的颗粒互相填充的致密程度。
	- 在混凝土中，空隙率可作为控制砂石级配及计算混凝土砂率的依据。
- 3.材料的亲水性与憎水性
	- 材料表面与水或空气中的水汽接触时，产生不同程度的润湿。
	- 材料表面吸附水或水汽而被润湿的性质与材料本身的性质有关。
	- 材料能被水润湿的性质称为亲水性，
	- 材料不能被水润湿的性质称为憎水性，
	- 一般可以按润湿边角的大小将材料分为亲水性材料与憎水性材料两类。
	- 润湿边角指在材料、水和空气的交点处，沿水滴表面的切线与水和固体接触面所成的夹角（）（图23-2）。
- 亲水性材料
	- 水分子之间的内聚力小于水分子与材料分子间的相互吸引力，
	- 表面易被水润湿，且水能通过毛细管作用而被吸入材料内部。
	- 建筑材料大多为亲水性材料，
	- 如砖、混凝土、木材等；少数材料如沥青、石蜡等为憎水性材料。
	- 憎水性材料有较好的防水效果。
- 4.材料的吸水性与吸湿性
- （1）吸水性
	- 材料在水中能吸收水分的性质称为吸水性，吸水性的大小用吸水率表示。
	- 吸水率是指材料吸水饱和后吸入水的质量占材料干燥质量或材料体积的百分率。
	- 工程用建筑材料一般均采用质量吸水率。
	- 材料的吸水性与材料的亲水性、憎水性有关，还与材料的孔隙率的大小、孔隙特征关。
		- 对于细微连通孔隙、孔隙率越大，则吸水率越大。
		- 封闭孔隙，水分不能进入，粗大于口孔隙，水分不能存留，吸水率均较小。
		- 因此，具有很多微小开口孔隙的亲水性材料，吸水性特别强。
- （2）吸湿性
	- 材料在潮湿空气中吸收水分的性质称为吸湿性。常用含水率表示，可用下式计算：
	- 材料的含水率随空气湿度和环境温度变化而变化，
	- 也就是水分可以被吸收，又可向外界扩散，最后与空气湿度达到平衡。
	- 与空气湿度达到平衡时的含水率称为材料的平衡含水率。
- 材料的吸水与吸湿均会导致材料性质的改变，
	- 如材料自重增大，绝热性及强度等将产生不同程度的下降等。
- 5.材料的耐水性
	- 材料长期在饱和水作用下不破坏，其强度也不显著降低的性质称为耐水性。
	- 材料的耐水性用软化系数（K）表示：
	- 软化系数的大小表示材料浸水饱和后强度降低的程度，其波动范围在0至1之间，软化系数越小，
	- 说明材料吸水饱和后的强度降低越多，耐水性则越差。
	- 对于经常处于水中或受潮严重的重要结构物的材料，其软化系数不宜小于0.85；
	- 受潮较轻或次要结构物的材料，其软化系数不宜小于0.75。
- 6.材料的抗渗性
	- 材料抵抗压力水渗透的性质称为抗渗性（或不透水性）。
	- 材料的抗渗性常用渗透系数表示。
	- 渗透系数越大，表明材料渗透的水量越多，抗渗性则越差。
	- 抗渗性也可用抗渗等级表示，抗渗等级是以规定的试件在标准试验方法下所能承受的最大水压力来确定，以符号Pn表示，
		- 其中n为该材料所能承受的最大水压力的0.1MPa的倍数，
		- 如普通混凝土抗渗等级为P6，即表示混凝土能承受0.6Pa的压力水而不渗透。
	- 材料的抗渗性的好坏，与材料的孔隙率及孔隙特征有关。
		- 孔隙率较大且是开口连通的孔隙的材料，其抗渗性较差。
	- 抗渗性是决定材料耐久性的主要因素，
		- 对于地下建筑及水工构筑物，因常受到压力水的作用，所以要求材料具有一定的抗渗性。
		- 对防水材料，则要求具有更高的抗渗性。
		- 材料抵抗其他流体渗透的性质，也属抗渗性。
- 7.材料的抗冻性
	- 材料在吸水饱和状态下，
		- 能经受多次冻融（冻结与融化）循环作用而不破坏，
		- 强度也无显著降低的性质，
		- 称为材料的抗冻性。
	- 材料受冻融破坏是由于材料孔隙中的水结冰造成的。
	- 水在结冰时体积约增大9%，当材料孔隙中充满水时，由于水结冰对孔壁产生很大的压力，而使孔壁开裂。
	- 混凝土的抗冻性可用抗冻等级“Fn”和抗冻标号“Dn”表示，n为最大冻融次数，如F25、F50或D25、D50等。
	- 抗冻等级：是采用100mm×100mm×400mm的棱柱体试件，
		- 经一定快速冻融试验后，质量损失率不超过5%，
		- 相对动弹性模量值不小于60%时所承受的最大循环次数。
		- 抗冻标号是采用边长100mm的立方体试块，进行慢冻试验（冻4h，融4h），
		- 质量损失率不超过5%，抗压强度下降不超过25%时所承受的最大冻融循环次数。
	- 对于水工及冬季气温在一15℃的地区施工应考虑材料的抗冻性。
	- 材料抗冻性的高低，取决于材料孔隙中被水充满的程度和材料对因水分结冰体积膨胀所产生压力的抵抗能力。
	- 抗冻性良好的材料，
		- 对于抵抗大气温度变化、干湿交替等风化作用的能力通常也较强，
		- 所以抗冻性常作为考查材料耐久性的一项指标。
		- 处于温暖地区的建筑物，虽无冰冻作用，为抵抗大气的作用，确保建筑物的耐久性，有时对材料也提出一定的抗冻性要求。
- 8.材料的导热性
	- 导热性是指当材料两侧存在温度差时，热量从温度高的一侧向温度低的一侧传导的性质。
	- 材料的导热性通常用导热系数“A”表示。匀质材料导热系数的计算公式为：
	- 导热系数的物理意义是：单位厚度的材料，当两侧温度差为1K时，在单位时间内通过单位面积传导的热量。
		- 它是评定材料保温绝热性能好坏的主要指标。
		- A越小，则材料的保温绝热性能越好。
		- 几种典型材料的热工性质指标见表23-3。
	- 影响建筑材料导热系数的主要因素有：
	- （1）材料的组成与结构。
		- 通常金属材料、无机材料、晶体材料的导热系数分别大于非金属材料、有机材料、非晶体材料。
	- （2）孔隙率。
		- 孔隙率大，含空气多，则材料表观密度小，其导热系数也就小。
		- 这是由于空气的导热系数小（为0.023）的缘故。
	- （3）孔隙特征。
		- 在同等孔隙率的情况下，细小孔隙、闭口孔隙组成的材料比粗大孔隙、开口孔隙的材料导热系数小，
		- 因为前者避免了对流传热。
	- （4）含水情况。
		- 当材料含水或含冰时，材料的导热系数会急剧增大，
		- 因为水和冰的导热系数分别为0.58和2.20。
	- （二）建筑材料的力学性质
	- 1.材料的强度与等级
		- 材料在外力（荷载）作用下，抵抗破坏的能力称为材料的强度。
		- 当材料承受外力作用时，内部就产生应力。
		- 外力逐渐增加，应力也相应加大，直到质点间作用力不再能够承受时，材料即破坏，
		- 此时的极限应力值就是材料的强度。
	- 根据外力作用方式的不同，材料强度有：
		- 抗压强度、抗拉强度、抗弯强度及抗剪强度等，如图23-3所示。
	- 2.弹性与塑性
		- （1）弹性
		- 在外力作用下，材料产生变形，外力取消后变形消失，材料能完全恢复原来形状的性质，称为弹性。
		- 这种外力去除后即可恢复的变形称为弹性变形，
		- 属可逆变形，其数值大小与外力成正比，其比例系数E称为材料的弹性模量。
		- 在弹性变形范围内，E为常数，即：
		- 弹性模量E是衡量材料抵抗变形能力的一个指标，E越大，材料越不易变形。
		- （2）塑性
		- 材料在外力作用下产生变形，当外力取消后，变形不能恢复，这种性质称为材料的塑性，
		- 这种不能恢复的变形称为塑性变形，属不可逆变形。
		- 实际上纯弹性材料是没有的，大部分固体材料在受力不大时，表现出弹性变形，当外力达一定值时，则呈现塑性变形。
		- 有的材料受力后，弹性变形和塑性变形同时发生，当卸荷后，弹性变形会恢复，而塑性变形不能消失（如混凝土），这类材料称为“弹一塑”性材料。
	- 3.材料的脆性与韧性
		- （1）脆性
		- 当外力达到一定限度后，材料突然破坏，而破坏时并无明显的塑性变形，材料的这种性质称为脆性。
		- 具有这种性质的材料称为脆性材料，如混凝土、玻璃、砖石等。
		- 通常脆性材料的拉压比很小，即抗拉强度明显低于抗压强度，
		- 所以脆性材料不能承受振动和冲击荷载，只适于用作承压构件。
		- （2）韧性
		- 在冲击、振动荷载作用下，材料能够吸收较大能量，同时还能产生一定的变形而不致破坏的性质称为韧性（冲击韧性）。
		- 一般以测定其冲击破坏时试件所吸收的功作为指标。
		- 建筑钢材（软钢）、木材等属于韧性材料。
		- 在结构设计中，对于承受动荷载（冲击、振动等）的结构物，所用材料应具有较高的韧性。
	- 4.硬度
		- 材料的硬度是指材料抵抗较硬物压入其表面的能为，通过硬度可大致推知材料的强度。
		- 各种材料硬度的测试方法和表示方法不同。
			- 如石料可用刻痕法或磨耗来测定；
			- 金属、木材及混凝土等可用压痕法测定；
			- 矿物可用刻划法测定（矿物硬度分为10个等级，最硬的10级为金刚石，最软的1级为滑石及白垂）。
			- 常用的布氏硬度HB可用来表示塑料料、橡胶及金属等材料的硬度。
- （三）材料的化学性质
	- 指材料与它所处外界环境的物质进行化学反应的能力或在所处环境的条件下保持其组成及结构稳定的能力，
	- 如胶凝材料与水作用，钢筋的锈蚀，沥青的老化，混凝土及天然石材在侵蚀性介质作用下受到腐蚀等。
- （四）材料的耐久性
	- 材料在使用过程中抵抗周围各种介质的侵蚀而不破坏的性能，称为耐久性。
	- 耐久性是材料的一种综合性质，
	- 诸如抗渗性、抗冻性、抗风化性、抗老化性、耐化学腐蚀性、耐热性、耐光性、耐磨性等均属耐久性的范围。
- 第二节 气硬性无机胶凝材料
- 胶凝材料能将散粒材料或块状材料粘结成为整体，并具有所需的强度。
- 胶凝材料按成分分为有机胶凝材料和无机胶凝材料两大类：
	- 有机胶凝材料：以天然或合成的有机高分子化合物为基本成分，
	- 如沥青、树脂等；后者则以无机化合物为主要的成分。
	- 无机胶凝材料：按硬化条件不同，也可分为气硬性胶凝材料与水硬性胶凝材料两类。
		- 气硬性胶凝材料：只能在空气中硬化，也只能在空气中继续保持或发展其强度，
			- 如建筑石膏、石灰、水玻璃、菱苦土等。
			-
		- 水硬性胶凝材料则不仅能在空气中，而且能更好地在水中硬化，保持并发展其强度，
			- 如各种水泥。
		- 气硬性胶凝材料一般只适用于地上干燥环境，
		- 而水硬性胶凝材料则可在地上、地下或水中使用。
- 一、石灰
	- 包括生石灰（块灰）、磨细生石灰粉与消石灰粉等，
	- 技术指标见表23-5~表23-7。
	- 生产石灰的原料是以CaCO，为主要成分的石灰石等。
	- 石灰石经煅烧分解，即得生石灰（CaO）：
- （一）生石灰的熟化（消解）
	- 在使用时，需将生石灰加水消解成熟石灰[Ca（OH）2]：
	- CaO+H2O→Ca（OH）2
	- 该过程特点是放热量大（64.9kJ）与体积急剧膨胀（体积可增大1~2.5倍）。
	- 过火石灰熟化慢，为消除过火石灰的危害（使抹灰层表面开裂或隆起），
	- 因此必须将石灰浆在贮存坑中放置两周以上的时间（称为“陈伏”），方可使用。
	- 袋石灰（生石灰粉）使用前也需“陈伏”。
- （二）石灰浆的硬化
	- 石灰浆在空气中逐渐硬化是由以下两个作用过程来完成的：
- 1.结晶作用
	- 游离水分蒸发，Ca（OH）2逐渐从饱和溶液中结晶。
- 2.碳化作用
	- Ca（OH）2在潮湿条件下与空气中的CO2化合生成CaCO，结晶，释出水分并被蒸发：
	- Ca（OH）2+CO2+nH2O→CaCO，+（n+1）H2O
	- 由以上过程可以发现石灰浆的硬化过程很慢。
	- 硬化石灰浆体的强度一般不高，强度增长慢，受潮后更低。
	- 硬化过程中体积收缩大，通常需加入砂子、纸筋等，以防止收缩开裂。
- （三）石灰的技术指标
	- 生石灰按氧化镁含量分为两类：
		- 钙质生石灰（MgO≤5%）
		- 镁质生石灰（MgO>5%）
	- 生石灰与消石灰粉均各分为：优等品、一等品与合格品三个等级。
	- 生石灰分等指标有：CaO+MgO含量、含渣率、CO2含量与产浆量等，
	- 消石灰粉分等指标有：CaO+MgO含量、游离水含量、体积安定性与细度等。
- （四）石灰的应用
- 1.配制石灰砂浆、石灰乳
	- 石灰砂浆可用于砌筑、抹面，石灰乳可用作涂料。
- 2.配制石灰土、三合土
	- 石灰土（石灰+黏土）和三合土（石灰+黏土十砂石或炉渣、碎砖等填料），
	- 分层夯实，强度及耐水性均较高，可用作砖基础的垫层等；
	- 石灰宜用消石灰粉或磨细生石灰，
	- 灰土中石灰用量一般为灰土总重的6%~12%。
- 3.生产灰砂砖、碳化石灰板
	- 灰砂砖的制作：将磨细生石灰或消石灰粉与天然砂配合拌匀，加水搅拌，再经陈伏、加压成型和压蒸处理而成。
	- 碳化石灰板：是将磨细生石灰、纤维状填料（如玻璃纤维）或轻质骨料（如矿渣）搅拌成型，然后以CO2进行人工碳化（12~24h）制成的一种轻质板材。
	- 另外，石灰还可用来配制无熟料水泥及生产多种硅酸盐制品等。
- 二、建筑石膏
	- 生产建筑石膏的主要原料是：天然二水石膏（CaSO，·2H20）（又称软石膏或生石膏）。
	- 二水石膏经煅烧、磨细可得β型半水石膏，即建筑石膏（熟石膏）：
	- 若煅烧温度为190℃，可得模型石膏，其成品细度与白度均比建筑石膏高。
	- 若将二水石膏置于具有0.13MPa、124℃的过饱和蒸汽条件下蒸炼，或置于某些盐溶液中沸煮，可获得晶粒较粗、硬化产物较密实从而强度较高的a型半水石膏，即为高强石膏。
	- 若将生石膏在400~500℃或高于800℃下煅烧，即得地板石膏，其凝结、硬化较慢，硬化后强度较高，耐磨性及耐水性较好。
- （一）建筑石膏的水化、凝结、硬化
	- 建筑石膏加水后，溶解、水化生成二水石膏：
	- 由于二水石膏的溶解度小于半水石膏的溶解度，半水石膏的饱和溶解度对于二水石膏来说是过饱和的，所以二水石膏会结晶。
	- 随着浆体中的自由水分因水化和蒸发而逐渐减少，浆体变稠失去可塑性（凝结），
	- 其后，随着二水石膏胶粒凝聚成晶核并逐渐长大，相互交错和共生，使浆体产生强度，并不断增长，直至完全干燥。
	- 在建筑石膏的凝结硬化过程中，
		- 称浆体开始失去流动性为初凝，
		- 称完全失去可塑性为终凝。
- （二）建筑石膏的技术指标
	- 建筑石膏按标准GB/T9776-2008分为3.0、2.0与1.6三个等级，
	- 分等指标有抗折强度、抗压强度及细度等。质量指标见表23-8。
	- 建筑石膏质量指标表 23-8
- （三）建筑石膏的性质与应用
	- 特性：
- 1.凝结硬化快:
	- 建筑石膏的凝结，一般初凝时间只有3~5min，终凝时间只有20~30min。
	- 在室内自然干燥条件下，达到完全硬化的时间约需一星期。
- 2.硬化后体积微膨胀（约1%）因此，硬化产物外形饱满，不出现裂纹。
- 3.硬化后孔隙率大（可达50%~60%）
	- 因此其强度较低（与水泥比较），
	- 表观密度较小，导热性较低，吸声性较强，吸湿性较强。
- 4.耐水性与抗冻性较差
	- 建筑石膏硬化后晶体在水中有一定的溶解度，因此耐水性差，软化系数低。
	- 吸水后受冻，将因孔隙中水分结冰而崩裂，因此抗冻性差。
- 5.硬化后尺寸稳定: 最大吸水率时，伸缩率约为1%。
- 6.硬化后抗火性好
	- 制品本身为不燃材料，
	- 同时在遇火灾时，二水石膏中的结晶水蒸发，吸收热量，在表面形成水蒸气幕和脱水物隔离层，并且无有害气体产生。
	- 但制品的使用温度最好不超过65℃，以免水分蒸发影响强度。
	- 应用：
		- 室内抹灰、粉刷；
		- 生产各种石膏板与多孔石膏制品；
		- 制作模型或雕塑；
		- 制作吸声板、顶棚、墙面的装饰板；
		- 作装饰涂料的填料、人造大理石等。
- 三、水玻璃
	- 水玻璃（俗称泡花碱）; 为能溶于水的碱金属硅酸盐，建筑上常用硅酸钠（Na₂O·nSiO.）与硅酸钾（K2O·nSiO2）等，
	- 其中n为SiO₂与Na₂O（或K₂O）之间的摩尔比，称为水玻璃的模数，
	- 模数大则水玻璃的黏度大，但较难溶于水，较易分解、硬化。
	- 常用水玻璃模数为2.0~3.5。
	- 若液体水玻璃中加入尿素，在不改变黏度的情况下，可提高粘结力25%左右。
	- 液体水玻璃在空气中吸收CO2，形成无定形硅酸，并逐渐干燥而硬化：
	- NazO·nSiO2+CO2+mH2O—Na₂CO，+nSiO2·mH2O
		- 这个过程进行很慢，常加入硬化促进剂氟硅酸钠NazSiF，以促使硅酸凝胶加速析出，
		- 其适宜掺量为水玻璃质量的12%~15%，
		- 若掺量太少，则硬化慢，强度低，且未经反应的水玻璃易溶于水，因而耐水性差；
		- 若掺量过多，凝结过快影响施工，且渗透性大，也影响强度。
	- 水玻璃有良好的粘结能力，硬化时析出的硅酸凝胶有堵塞毛细孔隙而防止水渗透的作用，
	- 可涂刷于黏土砖及混凝土等制品表面，以提高其表层密实度与抗风化能力。
	- 水玻璃硬化后具有良好的耐酸、耐火性，可用来配制耐酸、耐热砂浆与混凝土。
	- 水玻璃也可作为化学注浆材料用来加固地基，
	- 配制建筑涂料及防水剂等。
	- 硬化后的水玻璃耐碱性差，
	- 另外，为提高其耐水性，常采田中等浓的酸对已面化的水玻璃进行酸洗处理，使水玻璃转变为硅酸凝胶。
	- 四、菱苦土
		- 菱苦土：是一种白色或浅黄色的粉末，其主要成分为MgO。
		- 制备菱苦土料浆时不用水拌合（因凝结慢，硬化后强度低》而用氯化镁、硫酸镁及氯化铁等盐的溶液拌合，
		- 其中以氯化镁（MgC2·6H2O）溶液最好，称为氯氧镁水泥，
		- 硬化后强度可达40~60MPa，但吸湿性大，耐水性差。
	- 氯氧镁水泥与植物纤维能很好粘结，且碱性较弱，不会腐蚀植物纤维（但会腐蚀普通玻璃纤维），
	- 建筑工程中常用来制造木屑板、木丝板和氯氧镁水泥木屑地面等。
	- 制作氯氧镁水泥地面可掺：适量磨细碎砖或粉煤灰等活性混合材料，以提高地面的耐水性，也可掺加耐碱矿物颜料将地面着色，
	- 氯化镁（MgCl2·6H20）与氯氧镁水泥的适宜重量比为0.55~0.60，
	- 施工时的气温宜为10~30℃，气温低将使氯氧镁水泥硬化速度降低，也不得浇水养护。
	- 氯氧镁水泥地面保温性好，无噪声、不起灰、弹性良好、防火、耐磨，
	- 宜用于纺织车间及民用建筑等，但不适用于经常受潮、遇水和遭受酸类侵蚀的地方。
	- 第三节 水 泥
		- 水泥属于水硬性胶凝材料，品种很多，按其用途和性能可分为通用水泥、专用水泥与特种水泥三大类。
		- 用于一般建筑工程的水泥为通用水泥，如硅酸盐水泥、矿渣硅酸盐水泥等；
		- 适应专门用途的水泥称为专用水泥，如道路水泥、砌筑水泥、大坝水泥等；
		- 具有比较突出的某种性能的水泥称为特种水泥，如快硬硅酸盐水泥、膨胀水泥等。
		- 按主要水硬性物质名称，水泥又可分为硅酸盐水泥、铝酸盐水泥、硫铝酸盐水泥等，
		- 建筑工程常用的主要是通用水泥。
		- 一、硅酸盐水泥
		- 由硅酸盐水泥熟料、0~5%石灰石或粒化高炉炉渣、适量石膏磨细制成的水硬性胶凝材料，称为硅酸盐水泥（即国外通称的波特兰水泥）。
		- 硅酸盐水泥分两种类型，
			- 不掺加混合材料的称I型硅酸盐水泥，其代号为P·I；
			- 在硅酸盐水泥熟料粉磨时掺加不超过水泥质量5%石灰石或粒化高炉矿渣混合材料的称Ⅱ型硅酸盐水泥，其代号为P·Ⅱ。
			- 在生产水泥时，需加入适量石膏（CaSO，·2H₂O），其目的是延缓水泥的凝结，便于施工。
- （一）硅酸盐水泥熟料的矿物组成
	- 熟料是以适当成分的生料（由石灰质原料与黏土质原料等配成）烧至部分熔融，所得以硅酸钙为主要成分的产物。
	- 熟料的主要矿物组成有硅酸三钙、硅酸二钙、铝酸三钙与铁铝酸四钙，其中硅酸钙占绝大部分。
	- 各矿物组成的性质见表23-9。
	- 若调整熟料中各矿物组成之间的比例，水泥的性质即发生相应的变化。
		- 如提高硅酸三钙和铝酸三钙含量，硅酸盐水泥凝结硬化快，早期强度高，可制得快硬水泥；
		- 降低硅酸三钙和铝酸三钙的含量，提高硅酸二钙的含量，可制得低热水泥。
	- 各种熟料矿物单独与水作用时的特性表 23-9
- （二）硅酸盐水泥的水化、凝结、硬化
	- 水泥加水拌合后，成为具有可塑性的水泥浆，水泥颗粒开始水化，随着水化反应的进行，水泥浆逐渐变稠，失去可塑性，但尚未具有强度，这一过程称为“凝结”。
	- 随后产生明显的强度并逐渐发展而成为坚硬的水泥石，这一过程称为“硬化”。
	- 凝结和硬化是人为划分的，实际上是一个连续的复杂的物理化学变化过程。
	- 所以，水化是凝结硬化的前提，凝结硬化是水化的结果。
- 1.硅酸盐水泥的水化
	- 水泥加水后，在水泥颗粒表面的熟料矿物立即水化，形成水化产物并放出一定热量：
	- 2（3CaO·SiO2）+6H20===3CaO·2SiO2·3H:O+3Ca（OH）2水化硅酸钙
	- 2（2Ca0·SiO2）+4H20===3CaO·2SiO2·3H2O+Ca（OH）23CaO·Al₂O，+6H20—3CaO·Al₂O·6H2O水化铝酸三钙
	- 4Ca0·Al2O·Fe2O，+7H2O===3CaO·Al₂O，·6H2O+CaO·FerO，·H2O水化铁酸一钙
	- 水泥水化后生成的主要水化产物有凝胶与晶体两类。
		- 凝胶有水化硅酸钙（C-S-H）与水化铁酸钙（CFH），
		- 晶体有氢氧化钙[Ca（OH）2]、水化铝酸钙（C3AH5）与水化硫铝酸钙（3CaO·Al2O3·3CaSO·32H20）等。
	- 在完全水化的水泥石中，
		- 水化硅酸钙凝胶约占70%，
		- 氢氧化钙约占20%，
		- 水化硫铝酸钙约占7%。
- 2.硅酸盐水泥的凝结硬化
	- 水泥加水生成的胶体状水化产物聚集在颗粒表面形成凝胶薄膜，使水泥反应减慢，并使水泥浆体具有可塑性，由于生成的胶体状水化产物不断增多并在某些点接触，构成疏松的网状结构，使浆体失去流动性及可塑性，这就是水泥的凝结，
	- 此后由于生成的水化产物（凝胶、晶体）不断增多，它们相互接触连接，到一定程度，建立起较紧密的网状结晶结构，并在网状结构内部不断充实水化产物，使水泥具有初步的强度，此后水化产物不断增加，强度不断提高，最后形成具有较高强度的水泥石，这就是水泥的硬化。
	- 硬化后的水泥石是由下列组成：
		- 水泥水化产物、
		- 未水化完的水泥颗粒、
		- 孔隙与水。
- 水泥的水化、凝结、硬化，除了与水泥矿物组成有关外，还与水泥的细度、拌合水量（即水灰比）、温度、湿度、养护时间及石膏掺量等有关。
- 瞬凝与缓凝：
	- 水泥凝结中出现瞬凝或急凝是一种不正常的凝结现象，其特征是：水泥与水拌合后，水泥浆很快凝结，形成一种很粗糙非塑性的混合物，并放出大量热量。这主要是由于熟料中CaA含量高，水泥中未掺石膏或石膏掺量不足引起的。
	- 解决瞬凝问题的方法是缓凝，即掺加石膏。石膏能够与水化铝酸钙反应，生成水化硫铝酸钙，该产物阻止C3A的迅速水化，从而延缓了水泥的凝结，起到了缓凝的作用。
- （三）硅酸盐水泥的技术性质
- 硅酸盐水泥的
	- 密度一般为305-3.20g/cm3，
	- 堆积密度一般为1000~1600kg/m3。
- 国家标准GB175-2007规定，硅酸盐水泥有不溶物、氧化镁、SO3、烧失量、细度、凝结时间、安定性、强度、碱含量和氯离子含量共十项技术要求。
	- 其中影响水泥性质的主要指标有: 细度、凝结时间、安定性与强度四项。
	- 碱含量Na2O+0.658K2O不大于0.6%的水泥为低碱水泥。氯离子含量不大于0.06%。
- 1.细度
- 水泥的细度是指水泥的粗细程度。
	- 水泥颗粒越细，与水起反应的表面积越大，因而水泥颗粒细，水化迅速且完全，早期强度及后期强度均较高，但在空气中的硬化收缩较大，成本也较高。
	- 若水泥颗粒过粗，则不利于水泥活性的发挥。
	- 国家标准规定，硅酸盐水泥和普通水泥的细度用比表面积表示，应大于300m2/kg；其他通用水泥0.08mm方孔筛筛余不大于10%。
- 2.凝结时间
- 水泥的凝结时间分初凝时间与终凝时间，
	- 初凝时间： 为自加水起至水泥净浆开始失去可塑性所需的时间；
	- 终凝时间：为自加水起至水泥净浆完全失去可塑性并开始产生强度所需的时间。
	- 水泥的凝结时间以标准稠度的水泥净浆，用标准维卡仪测定。
	- 所谓标准稠度的水泥净浆，是指在标准维卡仪上，试杆沉入净浆并距底板6mm士1mm时的水泥净浆。
	- 要配制标准稠度的水泥净浆，需测出达到标准稠度时的所需拌合水量，以占水泥质量的百分率表示即标准稠度用水量。
	- 硅酸盐水泥的标准稠度用水量一般在24%~30%之间。
- 国家标准规定：
	- 通用水泥的初凝时间不得早于45min，
	- 硅酸盐水泥的终凝时间不得迟于6.5h，
	- 其他通用水泥的终凝时间不得迟于10h。
- 3.体积安定性
- 水泥的体积安定性：是指水泥加水硬化后体积变化的均匀性。
	- 体积安定性不良，是指水泥硬化后，产生不均匀的体积变化。
	- 使用体积安定性不良的水泥，会使构件产生膨胀性裂缝，降低建筑物质量，甚至引起严重事故，
	- 因此体积安定性不良的水泥，在工程中应严禁使用。
- 水泥体积安定性不良的主要原因是：
	- 熟料中所含的游离氧化钙或游离氧化镁过多，
	- 或水泥粉磨时掺入的石膏过量。
- 国家标准规定，由熟料中游离氧化钙引起的安定性不良可用沸煮法检验，沸煮法检验必须合格（观察标准稠度的水泥净浆试饼沸煮后的外形变化）。
- 由于游离氧化镁在压蒸条件下才加速熟化，石膏的危害则需长期在常温水中才能发现，两者均不便于快速检查。
- 因此，国家标准还规定水泥中：
	- 游离氧化镁含量不得超过50%，
	- 三氧化硫含量不得超过3.5%。
- 4.强度
- 水泥的强度是表征水泥质量的重要指标。
	- 国家规定，采用胶砂强度表示水泥的强度，即水泥与中国ISO标准砂以1：3（质量比）比例混合，加入规定量的水，按规定的方法制成40mm×40mm×160mm的试件，在标准温度（20℃士1℃）的水中养护，分别测定其3d与28d的抗压强度与抗折强度。
	- 国家标准规定，硅酸盐水泥强度等级分为42.5、42.5R、52.5、52.5R、62.5、62.5R，其中有代号R者为早强型水泥，
	- 各强度等级硅酸盐水泥的各龄期强度不得低于表23-10中的数值。
	- 硅酸盐水泥的强度要求（GB175-2007）表23-10
- （四）硅酸盐水泥石的侵蚀与防止
- 硅酸盐水泥加水硬化而成的水泥石，在通常使用条件下，有较好的耐久性，但在某些侵蚀性液体或气体（统称侵蚀介质）的作用下，水泥石会逐渐遭受侵蚀，引起强度降低，甚至破坏，这种现象称为水泥石的侵蚀。
- 1.引起水泥石侵蚀的原因
- （1）水泥石本身一些组分（氢氧化钙、水化铝酸钙）能溶解于水或与其他物质发生化学反应生成或易溶于水，或体积膨胀，或松软无胶凝力的新物质，使水泥石遭受侵蚀。
- （2）水泥石本身不密实，有很多毛细孔通道，侵蚀性介质（淡水、酸、硫酸盐与镁盐溶液等）易进入其内部。
- （3）腐蚀与通道的相互作用。
- 2.防止侵蚀的措施
- （1）根据工程所处的环境，选择适当品种的水泥。
- （2）提高水泥石的密实度。
- （3）当侵蚀作用较强时可在构件表面加做耐侵蚀性高且不透水的保护层，如耐酸石料、塑料、沥青等。
- 二、掺混合材料的硅酸盐水泥
- 掺混合材料的硅酸盐水泥包括：
	- 普通硅酸盐水泥、
	- 矿渣硅酸盐水泥、
	- 火山灰质硅酸盐水泥、
	- 粉煤灰硅酸盐水泥、
	- 复合硅酸盐水泥。
- 在生产水泥时，掺入一定量的混合材料的目的：
	- 是改善水泥的性能，调节水泥的强度等级，增加水泥品种，提高产量，节约水泥熟料，降低成本。
- 混合材料为天然的或人工的矿物材料，按其性能不同，可分为活性混合材料与非活性混合材料两大类。
	- 常用的活性混合材料有符合GB/T18046-2017的粒化高炉矿渣、符合GB/T2847-2017的火山灰质混合材料（如火山灰、浮石、硅藻土、烧黏土、煅烧的煤砰石、煤渣等）及符合GB/T1596-2017的粉煤灰等。
	- 非活性混合材料常用的有活性指标低于标准要求的粒化高炉矿渣、火山灰质混合材料与粉煤灰、磨细石英砂、石灰石粉、黏土、磨细的块状高炉矿渣及炉灰等。
- （一）普通硅酸盐水泥
- 普通硅酸盐水泥简称普通水泥，其代号为P·O。
- 是由硅酸盐水泥熟料、6%~20%混合材料、适量石膏磨细制成的水硬性胶凝材料。
- 掺活性混合材料时，最大掺量不得超过20%，
- 其中允许用不超过水泥质量5%的窑灰或不超过水泥质量10%的非活性混合材料代替；
- 掺非活性混合材料的最大掺量不得超过水泥质量10%。
- 普通水泥根据3d、28d抗折强度与抗压强度划分强度等级。其强度等级分为42.5、42.5R、52.5、52.5R。
- 各强度等级的普通水泥的各龄期强度不得低于表23-10中的数值。
- 普通水泥中混合材料掺量少，因此，其性能与硅酸盐水泥相近。与硅酸盐水泥性能相比，硬化稍慢，早期强度稍低，水化热稍小，抗冻性与耐磨性也稍差。
- 在应用范围方面，与硅酸盐水泥也相同，广泛用于各种混凝土或钢筋混凝土工程。
- 由于普通水泥与硅酸盐水泥水化放热量大，且大部分在早期（3~7d）放出，对于大型基础、水坝、桥墩等厚大体积混凝土构筑物，因水化热积聚在内部不易散发，内部温度可达50~60℃以上，内外温度差所引起的应力，可使混凝土产生裂缝，因此，大体积混凝土工程不宜选用这两种水泥。
- （二）三种掺加混合材料较多的硅酸盐水泥
- 1.矿渣硅酸盐水泥
- 由硅酸盐水泥熟料和粒化高炉矿渣、适量石膏磨细制成的水硬性胶凝材料称为矿渣硅酸盐水泥，简称矿渣水泥，代号为P·S。
- 水泥中粒化高炉矿渣掺加量按质量百分比计为20%~70%，并分为A型和B型。
	- A型矿渣掺量大于20%且小于等于50%，代号P·S·A；
	- B型矿渣掺量大于50%且小于等于70%，代号P·S·B。
	- 其中允许用不超过水泥质量8%的活性混合材料、非活性混合材料或窑灰中的任一种材料代替。
- 2.火山灰质硅酸盐水泥
- 由硅酸盐水泥熟料和火山灰质混合材料、适量石膏磨细制成的水硬性胶凝材料称为火山灰质硅酸盐水泥，简称火山灰水泥，代号为P·P。
- 水泥中火山灰质混合材料掺加量按质量百分比计为20%~40%。
- 3.粉煤灰硅酸盐水泥
- 由硅酸盐水泥熟料和粉煤灰、适量石膏磨细制成的水硬性胶凝材料称为粉煤灰硅酸盐水泥，简称粉煤灰水泥，代号为P·F。
- 水泥灭山灰质混合材料掺加量按质量百分比计为20%~40%。
	- 以上这三种水泥的技术要求基本与普通水泥相同。
	- 按3d和28d的抗压、抗折强度划分强度等级。
	- 其强度等级有32.532.5R、42.5、42.5R、52.5、52.5R。
	- 各强度等级水泥的各龄期强度不得低于表2311中的数值。
- 矿渣水泥、火山灰水泥及粉煤灰水泥的强度要求（GB175-2007）表23-11
- 4.复合硅酸盐水泥
	- 简称复合水泥，由硅酸盐水泥熟料、两种或两种以上混合材料、适量石膏磨细而成。
	- 掺入的混合料总量为质量百分比的20%~40%。代号为P·C；
	- 其强度等级为32.5R、42.5、42.5R、52.5、52.5R。
- 5.这四种水泥与硅酸盐水泥、普通硅酸盐水泥的共同特性
- （1）早期强度较低，后期强度增长较快。
- （2）环境温、湿度对水泥凝结硬化的影响较大，故适于采用蒸汽养护。
- （3）水化热较低，放热速度慢。
- （4）抗软水及硫酸盐侵蚀的能力较强。
- （5）抗冻性、抗碳化性与耐磨性较差。
- 以上四种水泥与硅酸盐水泥、普通硅酸盐水泥性质上差异的原因，
	- 在于这四种水泥中活性混合材料的掺加量较大，熟料矿物的含量相对减少的缘故。
	- 另外，活性混合材料中的活性SiO2和活性Al2O3会与熟料水化形成的Ca（OH）2反应，生成水化硅酸钙和水化铝酸钙，所以这四种水泥中Ca（OH）2的含量很少。
	- 由于所掺入的主要混合材料的性能不同，这四种水泥又具有各自的特性，
		- 例如矿渣水泥的耐热性较强，保水性较差，需水量较大，故抗渗性较差；
		- 火山灰水泥保水性好，抗渗性好，硬化干缩更显著；
		- 粉煤灰水泥干缩性小，因而抗裂性好；
		- 另外粉煤灰水泥流动性较好，因而配制的混凝土拌合物和易性好。
		- 这几种水泥的技术要求基本与普通水泥相同，矿渣水泥中三氧化硫含量不得超过4.0%。
- （三）通用水泥的选用与贮运
- 建筑工程常用的六种水泥（称通用硅酸盐水泥）：
	- 硅酸盐水泥、
	- 普通硅酸盐水泥、
	- 火山灰质硅酸盐水泥、
	- 粉煤灰硅酸盐水泥、
	- 矿渣硅酸盐水泥、
	- 复合硅酸盐水泥。
- 其主要性能六种通用硅酸盐水泥的特性及强度等级表23-12
- 常用水泥的选用表23-13内容如下：
	- （一）普通混凝土选用水泥：
	-
	  1. 在一般气候环境中的混凝土
		- 优先选用：普通水泥
		- 可以选用：矿渣水泥、 火山灰水泥、粉煤灰水泥、复合水泥
	-
	  2. 在干燥环境中的混凝土
		- 优先选用：普通水泥
		- 不宜选用：火山灰水泥、粉煤灰水泥、矿渣水泥
	- 3 在高湿度环境中或长期处于水中的混凝土
		- 优先选用：矿渣水泥、 火山灰水泥、粉煤灰水泥、复合水泥
		- 可以选用：普通水泥
	- 4 厚大体积的混凝土
		- 优先选用：矿渣水泥、 火山灰水泥、粉煤灰水泥、复合水泥
		- 不宜选用：硅酸盐水泥、普通水泥
	- （二）有特殊要求的混凝土选用水泥：
		- 1 要求快硬、高强（>C40）的混凝土
			- 优先选用：硅酸盐水泥
			- 可以选用：普通水泥
			- 不宜选用：矿渣水泥、 火山灰水泥、粉煤灰水泥、复合水泥
		- 2 严寒地区的露天混凝土，寒冷地区处于水位升降范围内的混凝土
			- 优先选用：普通水泥
			- 可以选用：矿渣水泥 （强度等级>32.5）
			- 不宜选用：火山灰水泥、粉煤灰水泥
		- 3 严寒地区处于水位升降范围内的混凝土
			- 优先选用：普通混凝土（强度等级>42.5）
			- 不宜选用：矿渣水泥、 火山灰水泥、粉煤灰水泥、复合水泥
		- 4 有抗渗要求的混凝土
			- 优先选用：普通水泥、 火山灰水泥、粉煤灰水泥
			- 不宜选用：矿渣水泥
		- 5 有耐磨性要求的混凝土
			- 优先选用：硅酸盐水泥、普通水泥
			- 可以选用：矿渣水泥（强度等级>32.5）
			- 不宜选用：火山灰水泥、粉煤灰水泥
		- 6 受侵蚀性介质作用的混凝土
			- 优先选用：矿渣水泥、 火山灰水泥、粉煤灰水泥、复合水泥
			- 不宜选用：硅酸盐水泥、普通水泥
- 水泥在运输与保管时，要求如下：
	- 不得受潮和混入杂物，
	- 不同品种和强度等级的水泥应分别贮存，
	- 水泥贮存期不宜过长，因为水泥会吸收空气中的水分和二氧化碳，使颗粒表面水化甚至碳化，导致胶凝能力降低。
	- 在一般贮存条件下，三个月后强度约降低10%~20%。
	- 散装水泥应分库存放，
	- 袋装水泥（每袋净重50kg士1kg）一般堆放高度不应超过10袋，平均每平方米堆放1t，使用时应先存先用。
- 三、铝酸盐水泥（原高铝水泥）
	- 铝酸盐水泥是以铝酸钙为主的铝酸盐水泥熟料，经磨细制成的水硬性胶凝材料。代号CA。
	- 含量大于68%的水泥时掺加适量的c-A2O粉。
	- 铝酸盐水泥按Al2O3含量百分数分为四类：
		- CA-50：50%≤Al2O₂<60%；
		- CA-60：60%≤Al2O3<68%；
		- CA-70：68%≤Al2O3<77%；
		- CA-80：77%≤Al2O3。
- （一）铝酸盐水泥的矿物组成与水化产物
	- 铝酸盐水泥的主要矿物组成为:
		- 铝酸一钙（CaO·Al₂O。，简式CA），其含量约占70%，
		- 还有二铝酸一钙（CaO·2Al29%简式CA₂）
		- 以及少量的硅酸二钙（CQS）
		- 其他铝酸盐。
	- 铝酸一钙（CA）具有很高的水硬活性，凝结不快，但硬化迅速，是铝酸盐水泥强度的主要来源，
		- 由于CA是铝酸盐水泥的主要矿物，因此，铝酸盐水泥的水化过程，主要是CA的水化过程。
		- 一般认为CA在不同温度下进行水化时，可得到不同的水化产物，
		- 当温度低于20℃时，主要水化产物为十水铝酸一钙（CAH1o）；
		- 温度在20~30℃时，主要水化产物为八水铝酸二钙（C2AHa）；
		- 当温度大于30℃时，主要水化产物为六水铝酸三钙（C.AH）。
		- 此外，还有氢氧化铝凝胶（Al2O3·3H2O，简式AHa）。
- （二）铝酸盐水泥的技术性质
	- 铝酸盐水泥常为黄色或褐色，也有呈灰色的。
	- 其密度与堆积密度与硅酸盐水泥相近。
- 国家标准《铝酸盐水泥》GB/T201-2015规定：
- 1.细度
	- 比表面积不小于300m2/kg或0.045mm筛余不得超过20%。
- 2.凝结时间
	- CA-50、CA-70、CA-80初凝时间不得早于30min，终凝时间不得迟于6h；
	- CA-60初凝时间不得早于60min，终凝时间不得迟于18h。
- 3.强度（胶砂）各类型水泥各龄期强度不得低于表23-14中数值。
	- 铝酸盐水泥各龄期胶砂强度值表23-14
- （三）铝酸盐水泥的特性与应用
- （1）长期强度有降低的趋势，强度降低是由晶体转化造成，
	- 因此，铝酸盐水泥不宜用于长期承重的结构及处在高温高湿环境的工程中。在一般的混凝土工程中应禁止使用。
- （2）早期强度增长快，1d强度可达最高强度的80%以上，
	- 故宜用于紧急抢修工程及要求早期强度高的特殊工程。
- （3）水化热大，且放热速度快，一天内即可放出水化热总量的70%~80%，
	- 因此，铝酸盐水泥适用于冬季施工的混凝土工程，不宜用于大体积混凝土工程。
- （4）最适宜的硬化温度为15C左右，一般不得超过25℃。
	- 因此铝酸盐水泥不适用于高温季节施工，也不适合采用蒸汽养护。
- （5）耐热性较高，如采用耐火粗细骨料（铬铁矿等）可制成使用温度达1300~1400℃的耐热混凝土。
- （6）抗硫酸盐侵蚀性强，耐酸性好，
	- 但抗碱性极差，不得用于接触碱性溶液的工程。
- （7）铝酸盐水泥与硅酸盐水泥或石灰相混不但产生闪凝，而且由于生成高碱性的水化铝酸钙，使混凝土开裂，甚至破坏。
	- 因此，施工时除不得与石灰和硅酸盐水泥混合外，也不得与尚未硬化的硅酸盐水泥接触使用。
- 四、其他品种水泥
- （一）白色与彩色硅酸盐水泥
- 1.白色建酸盐水泥
	- 简称白色水泥，它与硅酸盐水泥的主要区别在于氧化铁含量少，因而色白。
	- 生产时原料的铁含量应严加控制，在煅烧、粉磨及运输时均应防止着色物质混入。
- 白色水泥的技术性质与产品等级：
- 按国家标准《白色硅酸盐水泥》GB/T2015-2005规定，
	- 白色水泥细度要求80um方孔筛筛余量应不超过10%；
	- 凝结时间初凝时间应不早于45min，
	- 终凝时间应不迟于10h；
	- 安定性用沸煮法检验必须合格，
	- 同时熟料中氧化镁含量不宜超过5.0%，
	- 水泥中三氧化硫含量应不超过3.5%；
	- 按3d、28d的抗折强度与抗压强度分为32.5、42.5、52.5三个强度等级；
	- 产品白度值应不低于87。
- 2.彩色建酸盐水泥
	- 简称彩色水泥，生产彩色水泥常用方法是将硅酸盐水泥熟料（白色水泥熟料或普通水泥熟料）、适量石膏与碱性矿物颜料共同磨细，
	- 也可用颜料与水泥粉直接混合制成，但后一种方法颜料用量大，水泥色泽也不易均匀。
	- 所用颜料要求不溶于水，分散性好，耐碱性强，抗大气稳定性好，不影响水泥的水化硬化，着色力强等。
	- 彩色水泥主要用于建筑物内外表面的装饰，如地面、墙、台阶等。
- （二）快硬硅酸盐水泥
- 凡以适当成分的生料烧至部分熔融，所得的以硅酸钙为主要成分的熟料，加入适量石膏，磨细制成的具有早期强度增进率较快的水硬性胶凝材料，皆称为快硬硅酸盐水泥，简称快硬水泥。
- 其生产方法与硅酸盐水泥基本相同，
- 提高水泥早期强度增进率的措施有：
	- 提高熟料的铝酸三钙与硅酸三钙的含量，
	- 适当增加石膏掺量达8%
	- 以及提高水泥的粉磨细度等。
- 快硬水泥各龄期强度数值见表23-15，由表中知，
	- 快硬水泥是以3d抗压强度值划分强度等级的。
	- 主要用于配制早强混凝土，
	- 适用于紧急抢修工程与低温施工工程。
	- 快硬硅酸盐水泥易吸收空气中的水蒸气，存放时应注意防潮，且存放期一般不超过一个月。
	- 快硬水泥各龄期强度数值表23-15
- （三）膨胀水泥与自应力水泥
	- 这两种水泥特点是在硬化过程中体积不但不收缩，而且有不同程度的膨胀。
	- 在钢筋混凝土中应用膨胀水泥，由于混凝土的膨胀将使钢筋产生一定的拉应力，混凝土则受到相应的压应力，这种压应力能使混凝土免于产生内部微裂缝，当其值较大时，还能抵消一部分因外界因素（例如水泥混凝土管道中输送的压力水或压力气体）所产生的拉应力，从而有效地改善混凝土抗拉强度低的缺点。
	- 因为这种预先具有的压应力是依靠水泥本身的水化而产生的，所以称为“自应力”，并以自应力值（MPa）表示所产生压应力的大小。
	- 自应力值大于或等于2MPa的称为自应力水泥，膨胀水泥的自应力值通常为0.5MPa左右。
	- 膨胀水泥及自应力水泥的品种有硅酸盐膨胀水泥、硅酸盐自应力水泥（制管用）、低热微膨胀水泥、明矾石膨胀水泥及铝酸盐自应力水泥等。
	- 硅酸盐型膨胀水泥及自应力水泥，是由硅酸盐水泥、铝酸盐水泥与石膏按比例磨细而成。
	- 而铝酸盐型的，则是以铝酸盐水泥熟料和二水石膏磨细而成。
	- 明矾石膨胀水泥由硅酸盐水泥熟料、天然明矾石、石膏和粒化高炉矿渣（或粉煤灰），按比例磨细而成，具有微膨胀性能、高强、补偿收缩、抗裂、抗渗、抗冻、抗蚀（硫酸盐、氯化物），以及与钢筋粘结力较强等特性。
- （四）道路硅酸盐水泥
	- 由道路硅酸盐水泥熟料（硅酸盐为主要成分、铁铝酸四钙含量不小于16.0%）、
	- 不大于10%的活性混合材料及适量石膏磨细而成。
	- 具有较好的耐磨（磨损量不得大于3.00kg/m2）和抗干缩性能（28d干缩率不得大于0.10%），
	- 强度等级有32.5、42.5及52.5三种。
- （五）砌筑水泥
	- 凡由一种或一种以上的水泥混合材料，加入适量硅酸盐水泥熟料和石膏，经磨细制成的和易性较好的水硬性胶凝材料，称为砌筑水泥。
	- 砌筑水泥主要用于砌筑砂浆、抹面砂浆和垫层混凝土，其强度等级分为12.5和22.5。
- 第四节 混凝土
	- 混凝土是由胶凝材料、粗细骨料和水按适当比例配制，再经硬化而成的人工石材。
	- 目前使用最多的是以水泥为胶凝材料的混凝土，称为水泥混凝土。
	- 按其表观密度，一般可分为
		- 重混凝土（干表观密度大于2800kg/m2）、
		- 普通混凝土（干表观密度为2000~2800kg/m3）
		- 和轻混凝土（干表观密度小于1950kg/m3）三类。
	- 在建筑工程中应用最广泛、用量最大的是普通水泥混凝土，
		- 由水泥、砂、石和水组成，成型方便，
		- 与钢筋有牢固的粘结力,
		- 在钢筋混凝土结构中，钢筋承受拉力，混凝土承受压力，两者膨胀系数大致相同），
		- 硬化后抗压强度高，耐久性好，
	- 组成材料中砂、石及水占80%以上，成本较低且可就地取材。
	- 混凝土主要缺点是抗拉强度低，受拉时变形能力小、易开裂，另外，自重较大。
- 一般对混凝土质量的基本要求是：
	- 具有符合设计要求的强度，
	- 与施工条件相适应的施工和易性，
	- 以及与工程环境相适应的耐久性。
- 一、普通混凝土原材料的技术要求
	- 普通混凝土原材料为水泥、水、细骨料（砂）及粗骨料（石子），必要时还可加入各种外加剂及矿物掺合料。
	- 在混凝土中，砂与石子主要起骨架作用，称为骨料，还可起到减小混凝土因水泥硬化产生的收缩作用。
	- 水泥与水形成水泥浆，包裹在骨料表面并填充在骨料空隙中，在硬化前（称为混凝土拌合物），水泥浆起润滑作用，赋予拌合物一定的流动性，便于施工，水泥浆硬化后，则将骨料胶结成一个坚实的整体（胶结作用）。
- （一）水泥
- 选择水泥要考虑品种与强度等级两个方面：
	- 1.品种：应根据混凝土工程特点，工程所处环境条件及施工条件，进行合理选择。
	- 2.强度等级：水泥强度等级的选择，应与混凝土的设计强度相适应。
	- 若用高强度等级水泥配制低强度等级的混凝土，只需用少量水泥就可满足混凝土强度要求，但水泥用量偏少，会影响混凝土拌合物的工作性与密实度，可考虑掺入一定数量的掺合料（如粉煤灰）。
	- 若用低强度等级水泥配制高强度等级的混凝土，为满足强度要求，需较多的水泥用量，过多的水泥用量不仅不经济，还会影响混凝土其他技术性质（如硬化收缩增大，会引起混凝土开裂），可以掺各种减水剂，通过降低水灰比来提高强度。
	- （二）细骨料
		- 粒径在0.16~4.75mm之间的骨粒为细骨料，
		- 一般采用天然砂（河砂、海砂及山砂），也可采用机制砂。
		- 配制混凝土时所采用的细骨料，应满足《建设用砂》GB/T14684-2011的要求，其技术要求有下列几方面：
		- 1.有害杂质
			- 凡存在于砂或石子中会降低混凝土性质的成分均称为有害杂质。
			- 砂中有害杂质包括泥、泥块、云母、轻物质、硫化物与硫酸盐、有机物质及氯化物等。
				- 其中泥是指粒径小于0.08mm的黏土、淤泥与岩屑；
				- 泥块是指水浸后粒径大于0.63mm的块状黏土。
				- 泥、云母、轻物质等能降低骨料与水泥浆的粘结，
				- 泥多还增加混凝土的用水量，从而加大混凝土的收缩，降低抗冻性与抗渗性；
				- 硫化物与硫酸盐、有机物质等对水泥有侵蚀作用；
				- 泥块、轻物质强度较低，会形成混凝土中的薄弱部分。
				- 氯盐对钢筋有锈蚀作用。
				- 总之，有害杂质会降低混凝土的强度与耐久性，为保证混凝土质量，
				- 有害杂质含量应符合表23-16中的规定。
		- 对砂中的无定形二氧化硅含量有怀疑时，
			- 应根据结构或构件的使用条件，进行专门试验测定其碱一骨料反应的活性即碱活性后，再确定其适用性。
		- 2.砂的粗细程度与颗粒级配
			- 混凝土用砂的选用，主要应从砂对混凝土的和易性与水泥用量（即混凝土的经济性）的影响这两个方面进行考虑。
			- 因此，混凝土用砂的选用，主要考虑砂的粗细程度（细度模数）与级配。
			- 砂的颗粒级配是指砂中不同粒径颗粒的搭配情况。
			- 级配良好的砂，具有较小的空隙率，用来配制混凝土，不仅所需水泥浆量较少，而且还可提高混凝土的流动性、密实度和强度。
			- 砂的粗细程度是指不同粒径的砂粒混合在一起后的平均粗细程度，通常有粗砂、中砂与细砂之分。
			- 在相同用砂量条件下，粗砂的总表面积小，包裹砂粒表面所需的水泥浆少，因此节省水泥。
			- 砂的颗粒级配与粗细程度，常用筛分析的方法进行测定。
			- 该法是用一套规定孔径的标准筛，将500g干砂由粗到细依次过筛，计算出各筛上的分计筛余百分率与累计筛余百分率。
			- 砂的颗粒级配用级配区表示，见表23-17。
			- 细度模数越大，表示砂越粗。其中模数：
				- 3.7~3.1为粗砂，
				- 3.0~2.3为中砂，
				- 2.2~1.6为细砂，
				- 1.5~0.7为特细砂。
			- 混凝土用砂，应优先选用级配良好的中砂，这种砂的空隙率与总表面积均小，不仅水泥用量较少，还保证了混凝土有较高的密实度与强度。
			- （三）粗骨料
				- 骨料中粒径大于4.75mm的称为粗骨料，
				- 混凝土用粗骨料有碎石和卵石两种。
				- 碎石表面粗糙，具有棱角，与水泥浆粘结较好，
				- 而卵石多为圆形，表面光滑，与水泥浆的粘结较差，
				- 在水泥用量和水用量相同的情况下，碎石拌制的混凝土强度较高，但流动性较小。
			- 根据《建设用卵石、碎石》GB/T14685-2011，混凝土用石子的技术要求有下列几方面：
			- 1.有害杂质
				- 包括泥、泥块、硫化物与硫酸盐、有机质等，
				- 其含量应符合表23-18中的规定。
			- 石子中有害杂质限量表 表23-18 的指标内容：
			- Ⅰ类石子
				- 含泥量（按质量计）≤0.5
				- 泥块含量（按质量计）0
				- 硫化物及硫酸盐（按SO3质量计）≤0.5
				- 有机物（比色法）合格
			- Ⅱ类石子
				- 含泥量（按质量计）≤1.0
				- 泥块含量（按质量计）≤0.2
				- 硫化物及硫酸盐（按SO3质量计）≤1.0
				- 有机物（比色法）合格
			- Ⅲ类石子
				- 含泥量（按质量计）≤1.5
				- 泥块含量（按质量计）≤0.5
				- 硫化物及硫酸盐（按SO3质量计）≤1.0
				- 有机物（比色法）合格
			- 注：卵石、碎石按技术要求分为I类、Ⅱ类和Ⅲ类。
			- 对重要工程的混凝土所使用的石子，应进行碱活性检验。
			- 2.针、片状颗粒含量
			- 石子的形状以接近立方体或球形的为好，不应含有较多的针、片状颗粒。
			- 针状颗粒是指颗粒长度大于该颗粒所属粒级的平均粒径2.4倍，
			- 片状颗粒是指颗粒厚度小于平均粒径0.4倍。
			- 平均粒径是指该粒级上、下限粒径的平均值。
				- 针、片状颗粒受力易折断；
				- 当含量较多时，会增大粗骨料空隙率，影响混凝土的工作性及强度，
				- 因此含量应加以限制。国标《建设用卵石、碎石》规定了具体指标，见表23-19。
			- 石子中针、片状颗粒含量表23-19 内容如下：
			- I类石子： 针、片状颗粒（按质量计）≤5%
			- Ⅱ类石子 ：针、片状颗粒（按质量计）≤10%
			- Ⅲ类石子：针、片状颗粒（按质量计）≤15%
		- 3.强度
			- 碎石的强度用岩石的块体抗压强度或压碎指标表示
			- 卵石的强度用压碎指标表示。
			- 石子的抗压强度，是在母岩中取样制作边长为50mm的立方体试件（或直径与高度均为50mm的圆柱体试件），在水中浸泡48h测强度，要求岩石的抗压强度与混凝土抗压强度之比不小于1.5。
				- 火成岩的抗压强度不宜低于80MPa，
				- 水成岩不宜低于45MPa，
				- 变质岩不宜低于60MPa。
		- 4.颗粒级配与最大粒径
			- 石子级配好坏对节约水泥，保证混凝土具有较高密实度、强度与工作性有很密切的关系。
			- 石子的级配也通过筛分试验来确定。
			- 普通混凝土用石子的颗粒级配应符合表23-21的规定。
			- 连续粒级的石子按粒径可分为：5~16mm、5~20mm、5~25mm、5~31.5mm、5～40mm五种粒级。
			- 单粒级一般不单独使用，可用于组合成具有要求级配的连续粒级，也可与连续粒级的石子混合使用，以改善它们的级配或配成较大粒度的连续粒级。
			- 石子公称粒级的上限，称为石子的最大粒径。
				- 随着石子最大粒径增大，在质量相同时，其总表面积减小
				- 因此，在条件许可下，石子的最大粒径应尽可能选得大一些，以节约水泥。
		- 《混凝土结构工程施工质量验收规范》GB50204-2015从结构的角度规定：
			- 混凝土用石子最大粒径不得超过结构截面最小尺寸的1/4，
			- 同时不得超过钢筋间最小净距的3/4。
			- 对混凝土实心板，石子的最大粒径不宜超过板厚的1/3，且不得超过40mm。
		- 5.坚固性
			- 有抗冻要求的混凝土所用的石子，要测定其坚固性。
			- 即用硫酸钠溶液浸渍法检验，试样经五次循环浸渍后，其质量损失应不超过规范的规定。
		- 6.碱一骨料反应
			- 经碱一骨料反应试验后，由卵石、碎石制备的试件无裂缝、酥裂、胶体外溢等现象，
			- 在规定的试验龄期的膨胀率应小于0.10%。
	- （四）水
		- 在拌制和养护混凝土用的水中，不得含有影响水泥正常凝结与硬化的有害物质。
		- 拌制混凝土用水宜优先采用符合国家标准的饮用水。
		- 若采用其他水源时，水质要求符合《混凝土用水标准》JGJ63-2006规定，
		- 特别对水的pH值以及不溶物、可溶物、氯化钠、硫化物、硫酸盐等含量均有限制。
	- （五）外加剂
		- 外加剂是指在混凝土拌合物中掺入不超过胶凝材料质量的5%，
		- 且能使混凝土按要求改变性质的物质。
		- 常用的外加剂有减水剂、早强剂、缓凝剂、速凝剂、引气剂、防水剂、防冻剂、膨胀剂等。
	- 1.减水剂
	- 指在保持混凝土稠度不变的条件下，具有减水增强作用的外加剂。
	- （1）混凝土中掺入减水剂，可有如下经济技术效果：
	- 1）提高流动性。在配合比不变的情况下，可增大坍落度100~200mm，且不影响强度。
	- 2）提高强度。在保持坍落度不变的情况下，可减少用水量，提高混凝土强度，特别是早期强度提高更显著。
	- 3）节约水泥。在保持混凝土强度与和易性不变时，可节约水泥用量。
	- 4）改善混凝土某些性能。如减少混凝土拌合物的泌水、离析现象，延缓拌合物凝结，减慢水化放热速度，提高抗渗性及抗冻性等Q
	- （2）常用减水剂品种有：
	- 1）木质素系减水剂：
		- 主要品种是木质素磺酸钙（简称木钙粉，又名M型减水剂，简称M剂），
		- 适宜掺量为水泥用量的0.2%~0.30%，
		- 减水率为10%左右，
		- 对混凝土有缓凝作用，一般缓凝1~3h，低温下光甚。
		- 对混凝土有引气效果，一般引气量为1%~2%。
		- M剂常用于一般混凝土工程，尤其适用于夏季混凝土施工、滑模施工、大体积混凝土及泵送混凝土等施工，
		- 不宜采用蒸汽养护。
	- 2）萘系减水剂：
		- 主要成分为β一萘磺酸盐甲醛缩合物，
		- 目前我国主要生产品种有NNO、NF、FDN、UNF、MF、建1、SN-Ⅱ等。
		- 萘系减水剂属高效减水剂，
		- 掺量为0.5%~1.0%，
		- 减水率为10%~25%，
		- 缓凝性小，大多为非引气型，
		- 适用于所有混凝土立程，更适于配制高强混凝土及流态混凝土。
	- 3）聚羧酸系减水剂：
		- 属高性能减水剂，
		- 坍落度经时损失小，
		- 掺量为0.2%~0.3%，
		- 减水率为25%~30%，
		- 适用于高强高性能混凝土。
	- 4）树脂系减水剂：
		- 我国产品有SM，
		- 主要成分为三聚氰胺甲醛缩合物，简称密胺树脂，属早强、非引气型高效减水剂，
		- 当掺量为0.5%~2%时，减水率为20%~30%。
		- 因价贵，适用于特殊要求的混凝土工程。
	- 5）糖蜜系减水剂：
		- 为棕色粉状物或糊状物，国内粉剂产品有3FG、TF、ST等。
		- 适宜掺量为0.2%~0.3%，减水率6%~10%，
		- 能显著降低水化热，缓凝性强，一般缓凝时间大于3h，低温尤甚，通常多作缓凝剂使用，
		- 适用于大体积混凝土工程、夏季混凝土施工、水工混凝土工程等。
	- 6）复合减水剂：
		- 常采用与其他外加剂进行复合，组成复合减水剂，以满足不同施工要求及降低成本的效果。
		- 如MF为引气型减水剂，可与消泡剂GXP-103复合，可弥补混凝土因引气而导致后期强度降低的缺点。
	- 2.早强剂
		- 是指能提高混凝土早期强度的外加剂，多在冬季或紧急抢修时采用。
	- 常用的早强剂有：
	- （1）氯化物系早强剂
		- 如CaCl2，效果好，除提高混凝土早期强度外，还有促凝、防冻效果，价低，使用方便，
		- 一般掺量为1%~2%，
		- 缺点是会使钢筋锈蚀，在钢筋混凝土中CaCl2掺量不得超过水泥用量的1%，
		- 通常与阻锈剂NaNO2复合使用。
	- （2）硫酸盐系早强剂
		- 如硫酸钠，又名元明粉，为白色粉末，
		- 适宜掺量为0.5%~2%，
		- 多为复合使用，如NC是硫酸钠、糖钙与青砂混合磨细而成的一种复合早强剂。
	- （3）三乙醇胺系早强剂
		- 三乙醇胺为无色或淡黄色透明油状液体，易溶于水，
		- 一般掺量为0.02%~0.05%，有缓凝作用，
		- 一般不单掺，常与其他早强剂复合使用。
	- 3.缓凝剂
		- 是指能延缓混凝土的凝结的外加剂。
		- 目前常用的有木质素磺酸钙与糖蜜。
		- 适用于高温季节施工、大体积混凝土工程、泵送与滑模方法施工及较长时间停放或远距离运送的商品混凝土。
	- 4.速袭剂
		- 是指能使混凝土迅速凝结硬化的外加剂。
		- 我国常用的有红星一型、711型等品种。
		- 主要用于隧道与地下工程、引水涵洞、护坡、加固等工程喷锚支护时的喷射混凝土。
	- 5.引气剂
		- 是指在搅拌混凝土过程中能引入大量分布均匀稳定而封闭的微小气泡的外加剂。
		- 引气剂产生的气泡直径在0.05~1.25mm之间，
		- 目前常用的引气剂有松香热聚物、松香皂等，
		- 适宜掺量为0.05%0~0.12%。
		- 采用引气剂主要是为了提高混凝土的抗渗、抗冻等耐久性、改善拌合物的工作性（保水性），多用于水工混凝土。
		- 引气剂的使用使得混凝土含气量增大，故使混凝土的强度较未掺引气剂者有所下降。
	- 外加剂除上述几种外，还有：
		- 防水剂（如三氯化铁防水剂、硅酸钠类防水剂等），
		- 防冻剂（如亚硝酸钠型防冻剂、硝酸钙型防冻剂、氯盐类防冻剂等）
		- 、膨胀剂（如硫铝酸钙类膨胀剂等）、
		- 发气剂（如铝粉）等。
	- （六）掺合料
		- 掺合料一般是为改善混凝土性能、节约水泥而在混凝土拌合物中掺入的矿物材料，一般称矿物掺合料。
		- 工程中常采用粉煤灰作为混凝土的掺合料，也可用硅灰、磨细矿渣粉等具有一定活性的工业废渣；
		- 其中由于活性很高，价格较贵及其他原因，硅灰只用于C80以上的混凝土中。
		- 掺合料不仅可以取代部分水泥，降低成本，而且可以改善混凝土性能，如提高强度，改善和易性，降低水化热等。
		- 通常掺合料是活性矿物质，如粒化高炉矿渣与粉煤灰等。
	- 二、普通混凝土的主要技术性质
	- （一）混凝土拌合物的和易性
	- 1.和易性的概念及指标
		- 混凝土硬化以前称为混凝土拌合物。
		- 和易性（又称工作性）是指混凝土拌合物易于施工操作（拌合、运输、浇筑、捣实），并能获得质量均匀、成型密实的混凝土的性能，
		- 和易性为一项综合的技术性质，包括流动性、黏聚性和保水性三方面的含义。
		- 按《普通混凝土拌合物性能试验方法标准》GB/T50080-2016的规定，
			- 混凝土拌合物的流动性以坍落度（mm）或维勃稠度（s）作为指标（图23-4、图23-5）。
			- 坍落度适用于流动性较大的混凝土拌合物（坍落度值不小于10mm，骨料最大粒径不大于40mm），
			- 维勃稠度适用于干硬性的混凝土拌合物（坍落度值小于10mm，骨料最大粒径不超过40mm，维勃稠度在5~30s之间）。
			- 黏聚性与保水性无指标，凭直观经验目测评定。
	- 按坍落度值不同，可将混凝土拌合物分为：
		- 大流动性混凝土（坍落度≥160mm）、
		- 流动性混凝土（坍落度100~150mm）、
		- 塑性混凝土（坍落度10~90mm）。
	- 2.坍落度的选择
		- 施工中选择混凝土拌合物的坍落度，
			- 一般依据构件截面的大小，钢筋疏密和捣实方法来确定。
			- 当构件截面尺寸较小或钢筋较密或人工插捣时，坍落度可选择大些。
			- 总的原则应是在保证能顺利施工的前提下，坍落度尽量选小些为宜。
	- 3.影响和易性的主要因素
	- （1）水泥浆的数量与稠度
		- 无论是水泥浆数量，还是水泥浆的稀稠，实际上对混凝土拌合物和易性起决定作用的是用水量的多少。
		- 因为无论是提高水灰比或增加水泥浆用量最终都表现为混凝土用水量的增加。
		- 当使用确定的材料拌制混凝土时，水泥用量在一定范围内（1m3混凝土水泥用量增减不超过50~100kg），为达到一定流动性，所需加水量为一常值。
		- 在配制混凝土时，根据骨料品种、规格及施工要求的坍落度值，按表23-22选择每立方米混凝土的用水量。
	- （2）砂率
		- 砂率是指混凝土中砂的质量占砂、石总质量的百分比。
		- 砂率的变动会使骨料的空隙率与总表面积有显著改变，因而对混凝土拌合物的和易性产生显著影响。
		- 砂率过大或过小，在水泥浆含量不变的情况下，均会使混凝土拌合物的流动性减小。
		- 因此，在配制混凝土时，砂率不能过大，也不能太小，应选用合理砂率值。
		- 所谓合理砂率是指在用水量及水泥用量一定的情况下，能使混凝土拌合物获得最大的流动性，且能保持黏聚性及保水性良好时的砂率值，
		- 从另一角度考虑，当采用合理砂率时，能使混凝土拌合物获得所要求的流动性及良好的黏聚性与保水性，而水泥用量为最少。
	- （3）水泥品种与骨料品种、性质
		- 如用矿渣水泥时，拌合物的坍落度一般较用普通水泥时为小，泌水性则显著增加，
		- 一般卵石拌制的混凝土拌合物比碎石拌制的流动性大，
		- 级配好的骨料拌制的混凝土拌合物的流动性也大。
	- （4）其他因素
		- 除以上所述外，影响混凝土拌合物和易性的因素，还有外加剂、时间、环境的温度与湿度等。
		- 在实际工作中，调整拌合物的和易性（需考虑对混凝强度、耐久性等的影响），可采取以下措施：
		- 1）尽可能采用合理砂率，以提高混凝土的质量与节约水泥；
		- 2）改善砂、石级配；
		- 3）尽量采用较粗的砂、石；
		- 4）当混凝土的配合比初步确定后，
			- 如发现当拌合物坍落度太小时，可保持水灰比不变，增加适量的水泥浆以提高混凝土坍落度，满足施工要求；
			- 当坍落度太大时，可增加适量砂、石，从而减小坍落度，达到施工要求，避免出现离析、泌水等不利现象；
		- 5）掺外加剂（减水剂、引气剂），均可提高混凝土的流动性。
	- （二）混凝土的强度
	- 1.混凝土立方体抗压强度
		- 根据国家标准试验方法规定，将混凝土拌合物制成边长为150mm的立方体标准试件，在标准条件（温度20℃士2℃，相对湿度95%以上）下，养护到28d龄期，用标准试验方法测得的抗压强度值，称为混凝土立方体抗压强度，用fu表示。
		- 在实际施工中，允许采用非标准尺寸的试件，但试件尺寸越大，测得的抗压强度值越小（原因是大试件环箍效应的相对作用小，另外，存在缺陷的概率增大）
		- 为了具有可比性，非标准尺寸试件的抗压强度应折算成标准尺寸试件的抗压强度值，换算系数见表23-24。
		- 混凝土立方体试件边长及强度换算系数表23-24
			- 试件边长（mm） 100 150 200
			- 抗压强度换算系数 0.95 1.00 1.05
		- 按《混凝土强度检验评定标准》GB/T50107-2010的规定，
			- 混凝土的强度等级应按其立方体抗压强度标准值确定。
			- 混凝土强度等级采用“C”与立方体抗压强度标准值feauk表示。
			- 混凝土立方体抗压强度标准值系指按标准方法制作养护的边长为150mm的立方体试件在28d龄期，用标准试验方法测得的具有95%保证率的抗压强度，即指混凝土立方体抗压强度测定值的总体分布中，低于该值的百分率不超过5%，
			- 普通混凝土按立方体抗压强度标准值划分为C10、C15、C20、C25、C30、C35、C40、C45、C50、C55、C60、C65、C70、C75、C80、C85、C90、C95和C100共19个强度等级。
		- 2.混凝土轴心抗压强度
			- 又称棱柱抗压强度，在实际工程中，混凝土受压构件大部分是棱柱体或圆柱体，为了与实际情况相符，
			- 在混凝土结构设计、计算轴心受压构件（如柱子、桁架的腹杆等）时，应采用轴心抗压强度作为设计依据。
			- 根据《普通混凝土力学性能试验方法标准》GB/T50081-2016的规定，
				- 轴心抗压强度应采用150mm×150mm×300mm的棱柱体作为标准试件，
				- 实验表明，轴心抗压强度为立方体抗压强度的0.7~0.8。
		- 3.混凝土抗拉强度
			- 混凝土的抗拉强度很低，只有其抗压强度的1/10~1/20，且这个比值随着强度等级的提高而降低。
			- 混凝土抗拉强度对于混凝土抗裂性具有重要作用，是结构设计中确定混凝土抗裂度的主要指标，
			- 有时也用来间接衡量混凝土与钢筋的粘结强度等。
			- 一般采用劈裂法来测定混凝土的抗拉强度，简称劈拉强度。
		- 4.影响混凝土抗压强度的因素
		- （1）水泥强度和水灰比
			- 水泥强度和水灰比是影响混凝土强度最主要的因素。
			- 实验证明：水泥强度愈高，则混凝土的强度愈高；
			- 在水泥品种、强度相同时，混凝土的强度随着水灰比的增大而有规律地降低。
			- 水灰比增大，多余的水多飞水泥水化所需的结合水，一般只占水泥质量的23%左右），
			- 当混凝土硬化后，多余的水分就残留在混凝土中形成水泡或蒸发后形成气孔，大大地减少了混凝土抵抗荷载的实际有效断面，而且可能在孔隙周围产生应力集中，使混凝土强度降低。
			- 反之，水灰比越小，水泥浆硬化后强度越高，与骨料表面粘结力也增强，则混凝土强度也越高。
		- （2）温度和湿度
			- 混凝土所处环境的温度与湿度，对混凝土强度有很大影响。
			- 若温度升高，水泥水化速度加快，混凝土强度发展也就加快；
			- 反之，温度降低时，水泥水化速度降低，混凝土强度发展相应迟缓。
			- 当温度降至冰点以下时，水泥水化反应停止，混凝土的强度也停止发展，而且还会因混凝土中的水结冰产生体积膨胀导致开裂。
			- 所以冬期施工混凝土时，要特别注意保温养护，以免混凝土早期受冻破坏。
			- 周围环境的湿度对混凝土强度也有显著影响。
				- 若湿度不够，混凝土会因失水干燥而影响水泥水化作用的正常进行，甚至停止水化。这将严重降低混凝土的强度，且因水化作用不充分，使混凝土结构疏松，或形成干缩裂缝，从而影响混凝土耐久性。
				- 所以要求在混凝土凝结后（一般在12h以内），表面加以覆盖和浇水，
				- 一般硅酸盐水泥、普通水泥和矿渣水泥配制的混凝土，需浇水保温至少7d；
				- 使用火山灰水泥、粉煤灰水泥或掺用缓凝型外加剂，或有抗渗要求的混凝土，不少于14d。
			- 因此，已浇筑完毕的混凝土，必须注意在一定时间内维持周围环境有一定温度和湿度。
		- （3）龄期
			- 混凝土在正常养护条件下，其强度随龄期的增加而增长，
			- 最初7~14d内，强度增长较快，28d以后增长缓慢，
			- 但只要有一定的温度与湿度，强度仍有所增长。
			- 可根据混凝土的早期强度大致估计其28d的强度。
		- 5.提高混凝土抗压强度的措施：
		- （1）采用低水灰比或低水胶比的混凝土可提高混凝土28d的强度或后期强度。
		- （2）采用高强度等级水泥或鼻强类水泥
		- 这类混凝土的特点是用水量少，水灰比小，拌合物中游离水分少，从而硬化后留下的孔隙少，混凝土强度高。
		- （3）采用湿热养护——蒸汽养护与蒸压养护
			- 蒸汽养护是将混凝土放在低于100℃的常压蒸汽中养护。
			- 目的是提高混凝土的早期强度。
			- 一般混凝土经16h左右蒸汽养护后，其强度可达正常条件下养护28d强度的70%~80%。
			- 蒸汽养护的最适宜温度，
				- 用普通水泥或硅酸盐水泥时为80℃左右，
				- 用矿渣水泥及火山灰水泥时，则为90℃左右。
			- 蒸压养护是将混凝土放在温度175℃及8个大气压的蒸压釜中进行养护。在这样的条件下养护，水泥水化析出的氢氧化钙，不仅能与活性氧化硅结合，而且也能与结晶状态的氧化硅结合，生成结晶较好的水化硅酸钙，使水泥水化、硬化加速，可有效地提高混凝土的强度。
		- （4）采用机械搅拌与振捣
			- 可提高混凝土均匀性、密实度与强度，对用水量少、水灰比小的干硬性混凝土，效果显著。
		- （5）掺入混凝土外加剂和掺合料
			- 在混凝土中掺入早强剂，可显著提高混凝土早期强度。
			- 掺入减水剂，拌合水量减少，降低水胶比，可提高混凝土强度。
			- 在混凝土拌合物中，除掺入高效减水剂、复合外加剂外，还同时掺入硅粉、粉煤灰等矿物掺合料，可配制高强度混凝土。
	- （三）混凝土的变形性能
	- 1.化学收缩
		- 混凝土的化学收缩是由于水泥水化引起的。
		- 这种收缩是不能恢复的，收缩量随龄期的延长而增加，
		- 一般在混凝土成型后40多天内增长较快，以后就渐趋稳定。总收缩量一般不大。
	- 2.干湿变形
		- 干湿变形是指混凝土随周围环境变化而产生的湿胀干缩变形。
		- 一般湿胀的变形量很小，无明显破坏作用，而干缩则显著且往往引起混凝土开裂。
		- 影响混凝土干缩的因素主要有水泥品种、细度与用量、水灰比、骨料品种与质量及养护条件等。
		- 一般来说，水泥用量大，水灰比大；砂石用量少，则干缩值大（水泥用量不宜大于550kg/m3）。
		- 在一般工程设计中，通常采用混凝土的线收缩值为150×10-6~200×10-6，即每1m收缩0.15~0.20mm。
		- 温度变形即混凝土热胀冷缩的变形，其线胀系数约为10×10-6/℃，即温度每升高1℃，每1m膨胀0.01mm。
		- 温度变形对大体积混凝土极为不利：
			- 混凝土中因水泥水化放出的热量聚积造成内部温度升高，而外部混凝土温度则随气温升降，有时内外温差达50~60℃，导致内胀外缩，在混凝土表面产生很大的拉应力，严重的会产生裂缝。
			- 因此，大体积混凝土应采用低热水泥，减少水泥用量，人工降温以及对混凝土表层加强养护等措施。
			- 对纵长的钢筋混凝土结构应预留伸缩缝，以及在结构物内配置温度钢筋。
	- 4.在荷载作用下的变形
	- （1）在短期荷载作用下的变形
		- 混凝土是一种弹塑性体，在外力作用下，既能产生可以恢复的弹性变形，又能产生不可恢复的塑性变形，其应力一应变关系不是直线而是曲线，如图23-7所示。
	- 《普通混凝土力学性能试验方法标准》GB/T50081-2016规定，
		- 混凝土静力弹性模量（简称弹性模量）的测定，是指应力为1/3轴心抗压强度时的割线弹性模量（严格地讲，混凝土的应力与应变的比值称为变形模量）。
		- 采用这种方法测定的弹性模量E.，可作为混凝土结构设计的依据。
		- 当混凝土的强度等级在C10~C60之间时，其弹性的模量值为17.5~36GPa。
		- 混凝土的弹性模量主要取决于骨料与水泥石的弹性模量，以及它们之间的体积比和混凝土含气量。
		- 所以水灰比较小，水泥用量较少，骨料弹性模量较高，养护较好及龄期较长时，混凝土的弹性模量就较大。
	- （2）徐变
		- 混凝土在长期荷载作用下随时间而增加的变形称为徐变。混凝土的徐变曲线如图23-8所示。
		- 在荷载作用初期，徐变变形增长较快，以后逐渐变慢，一般延续2~3年渐趋于稳定。
		- 混凝土的徐变值与水泥品种、水泥用量、水灰比、混凝土的弹性模量、养护条件等因素有关。
		- 如水灰比较小或混凝土在水中养护，骨料用量较多时，其徐变较小。
		- 徐变变形可达300×10-6~1500×106，即0.3~1.5mm/m。
		- 混凝土的徐变能消除钢筋混凝土内的应力集中，使应力较均匀地重新分布，也可消除一部分大体积混凝土因温度变形所产生的破坏应力。
		- 但会使预应力钢筋混凝土结构中钢筋的预加应力受到损失。
	- （四）混凝土的耐久性
		- 混凝土除应具有适当的强度。能安全地承受荷载作用外，还应具有耐久性能，
		- 以满足在所处环境及使用条件下的经久耐用要求。
		- 耐久性包括抗渗性、抗冻性、抗化学侵蚀性、耐热性、碱一骨料反应、抗碳化性等。
	- 1.抗渗性
		- 混凝土的抗渗性是指混凝土抵抗压力水（或油等液体）渗透的性能。
		- 抗渗性是混凝土的一个重要性质，直接影响混凝土的抗冻性与抗侵蚀性。
		- 抗渗性主要取决于混凝土的密实度及内部孔隙的特征（大小、构造）。
		- 混凝土的抗渗性用抗渗等级表示。《普通混凝土长期性能和耐久性能试验方法标准》GB/T50082-2011规定，
			- 抗渗等级是以28d龄期的标准抗渗试件，按规定方法试验，以不渗水时所能承受的最大水压来确定。
			- 如抗渗等级为P4、P6、P8、P10、P12分别表示能抵抗0.4MPa、0.6MPa、0.8MPa、1.0MPa、1.2MPa的水压而不渗透。
			- 抗渗等级等于或大于P6级的混凝土称为抗渗混凝土。
			- 通常以提高混凝土的密实度的方法提高混凝土的抗渗性。
	- 2.抗冻性
		- 混凝土的抗冻性是指混凝土在水饱和状态下，能经受多次冻融循环作用而不破坏，同时也不严重降低强度的性能。
		- 混凝土的抗冻性一般以抗冻等级和抗冻标号表示。
		- 按《普通混凝土长期性能和耐久性能试验方法标准》GB/T50082-2011的规定，
			- 混凝土的抗冻标号是以标准养护28d龄期、边长为100mm的立方体试件，在吸水饱和后，采用慢冻法进行冻融循环试验（一15℃，+20℃），以同时满足抗压强度损失率不超过25%，质量损失率不超过5%时的最大循环次数表示。
			- 混凝土抗冻标号有D50、D100、D150、D200和大于D200共五个等级。
			- 抗冻等级是100mm×100mm×400mm棱柱体试件经快速冻融试验后，质量损失率不超过5%，相对动弹性模量值不小于60%时所承受的最大循环次数。
			- 抗冻等级有F50、F100、F150、F200、F250、F300、F350、F400和>F400等九个等级。
		- 混凝土的抗冻性主要取决于混凝土中孔隙的数量、特征、充水程度、环境的温湿度与经历冻融的次数等。
		- 通常以提高混凝土的密实度或掺加引气剂以减小混凝土内孔隙的连通程度等方法提高混凝土的抗冻性。
	- 3.碱一骨料反应
		- 碱一骨料反应是指混凝土内水泥中的碱性氧化物（Na2O、K2O）与骨料中的活性二氧化硅或活性碳酸盐发生化学反应，生成碱一硅酸凝胶或碱一碳酸盐凝胶，该凝胶吸水后会产生很大的体积膨胀，导致混凝土产生膨胀开裂而破坏。
		- 这种碱性氧化物和骨料中活性成分之间的化学反应通常称为碱一骨料反应。
		- 为防止碱一骨料反应对混凝土的破坏作用，应严格控制水泥中碱（Na₂O、K2O）的含量，禁止使用含有活性氧化硅（如蛋白石）或活性碳酸盐的骨料，对骨料应进行碱一骨料反应检验，
		- 还可在混凝土配制中加入活性掺合料以吸收Nat、K+，使反应不集中于骨料表面。
	- 4.抗碳化性
		- 混凝土的抗碳化性指混凝土抵抗内部的Ca（OH）2与空气中的CO2在有水的条件下反应生成CaCO3，导致混凝土内部原来的碱性环境变为中性环境的能力。故又可称为抗中性化的能力。
		- 抗碳化性的高低重要意味着混凝土抗钢筋锈蚀能力的高低，因为混凝土内部的碱性环境是使钢筋得到保护而免遭锈蚀的环境，而中性环境则使钢筋易于锈蚀从而引起进一步的钢筋混凝土破坏。
		- 通常以提高混凝土密实度或增大混凝土内Ca（OH）2数量等方法提高混凝土的抗碳化性。
	- 5.抗化学侵蚀性
		- 混凝土的抗化学侵蚀性指混凝土抗各种化学介质侵蚀的能力，主要取决于混凝土中水泥的抗化学侵蚀性。
			- 凡提高水泥抗化学侵蚀性的方法均可提高混凝土的抗化学侵蚀性，详见第三节“水泥”中的“硅酸盐水泥石的侵蚀与防止”内容。
	- 6.提高混凝土耐久性的措施
	- （1）选择适当品种的水泥。
	- （2）严格控制水胶比与胶凝材料用量。
	- 《混凝土结构设计规范》GB50010-2010中，规定了与所处环境相应的混凝土最大水胶比和最小胶凝材料用量限值，见表23-25。
	- （3）选用质量好的骨料。
	- （4）掺入减水剂、引气剂等外加剂。
	- （5）保证混凝土施工质量。
	- 三、普通混凝土配合比设计
		- 混凝土配合比，是指为配制有一定性能要求的混凝土，单位体积的混凝土中各组成材料的用量或其之间的比例关系。
		- 混凝土配合比设计的任务，就是在满足混凝土工作性、强度和耐久性等技术要求的条件下，比较经济合理地确定水泥、水、砂和石子四种材料的用量比例关系。
		- 混凝土配合比应根据原材料性能及对混凝土的技术要求进行计算，并经实验室试配试验，再进行调整后确定。
	- （一）混凝土配合比设计计算
	- 进行配合比设计时，应按下列步骤计算出供试配的混凝土配合比。
	- 1.确定混凝土配制强度
	- 2.确定水胶比
	- 3.确定单位用水量
	- 4.确定水泥用量
	- 5.确定砂率，可查表23-23选取。
	- 6.确定粗骨料用量和细骨料用量
	- （1）重量法， （2）体积法
	- （二）混凝土配合比的试配、调整与确定
		- 前面计算得出的配合比，配成的混凝土不一定与原设计要求完全相符。
		- 因此必须检验其和易性，并加以调整，使之符合设计要求，然后实测拌合物的表观密度，计算出调整后的配合比（基准配合比），
		- 再以此配合比复核强度，按《普通混凝土配合比设计规程》
		- JGJ55-2011的规定方法确定混凝土设计配合比（通常称实验室配合比）。
	- （三）混凝土施工配合比换算
		- 混凝土实验室配合比计算用料是以干燥骨料为基准的，实际工地使用的骨料常含有一定的水分，因此需根据工地石子和砂的实际含水率进行换算。
	- 四、其他种类混凝土
	- （一）轻混凝土
	- 1.轻骨料混凝土
		- 按《轻骨料混凝土技术规程》JGJ512002，用轻粗骨料、轻细骨料（或普通砂）、水泥和水配制干表观密度不大于1950kg/m3的混凝土，称为轻骨料混凝土。
		- 若粗细骨料均采用轻骨料，则为全轻混凝土；
		- 若细骨料为部分或全部采用普通砂，则为砂轻混凝土。
		- 按用途，轻骨料混凝土可分为:
			- 保温轻骨料混凝土、
			- 构保温轻骨料混凝土
			- 结构轻骨料混凝土。
	- （1）轻骨料的种类及技术性质
	- 轻骨料按原材料来源可分为三类：
	- 1）天然轻骨料：如浮石、火山渣、轻砂等；
	- 2）工业废料轻骨料：如粉煤灰陶粒、膨胀矿渣珠等；
	- 3）人工轻骨料：如黏土陶粒、页岩陶粒、膨胀珍珠岩等。轻粗骨料按粒型可分为圆球型、普通型以及碎石型三类。
	- 轻骨料性质直接影响混凝土的性质，各项技术指标应符合有关规定。
		- 主要技术要求有堆积密度、强度（筒压强度或强度标号）、级配及吸水率等。
		- 国家标准规定，1h吸水率粉煤灰陶粒不大于22%，黏土及页岩陶粒不大于10%。
	- （2）轻骨料混凝土的技术性质
		- 轻骨料混凝土按立方体抗压强度标准值分为:LC5.0、LC7.5、LC10、LC15、LC20、LC25、LC30、LC35、LC40、LC45、LC50、LC55、LC60十三个强度等级。
		- 按表观密度可分为:600、700、800、900、1000、1100、1200、1300、1400、1500、1600、1700、1800、1900共14个等级。
	- 影响轻骨料混凝土强度的因素有：水泥强度、水灰比及轻骨料的性质与用量等。
	- 轻骨料混凝土按其用途可分为三大类，见表23-26。
	- 轻骨料混凝土的变形性比普通混凝土大，弹性模量较小，制成构件的刚度较差，但因极限应变大，有利于改善建筑物的抗震性能和抵抗动荷载的能力。
	- 轻骨料混凝土按用途分类（《轻骨料混凝土技术规程》JGJ51-2002）表23-26
	- 轻骨料混凝土的收缩与徐变分别比普通混凝土大20%~50%和30%~60%。
	- 当轻骨料混凝土表观密度小于等于1000kg/m㎡时，其导热系数小于等于0.28W/（m·K），具有较好的保温性能。
	- 2.多孔混凝土
	- （1）加气混凝土
		- 由硅质材料（砂、粉煤灰、矿渣等）、钙质材料（水泥、石灰等）、加气剂（铝粉等）、经搅拌、浇筑、切割、养护而成。
		- 2A1+3Ca（OH）2+6H20—3CaO·Al2O3·6H20+3H2个反应生成的氢气，在料浆中产生大量的气泡而形成多孔结构。
			- 加气混凝土表观密度为400~700kg/m3，
			- 抗压强度一般为0.5~1.5MPa。
			- 其制品有砌块与条板两种，条板可配有钢筋。
			- 在建筑物中可作屋面板、墙体材料。
	- （2）泡沫混凝土
		- 由水泥浆与泡沫拌合后硬化而成。
		- 泡沫剂常用松香泡沫剂等，在机械搅拌作用下产生大量稳定的气泡。
	- 3.大孔混凝土
		- 由水泥、水、粗集料配制而成，又称无砂混凝土。
		- 有时也加入少量砂子以提高混凝土强度。
		- 水泥用量少，强度较低，保温性能好，可制作小型空心砌块和板材，用于非承重的墙体。
	- （二）防水混凝土
		- 防水混凝土是通过各种方法提高混凝土的抗渗性能，以达到防水要求的混凝土。
		- 抗渗性能以抗渗等级表示，应根据最大作用水头（即该处在自由水面以下的垂直深度）与建筑物最小壁厚的比值来选择抗渗等级，
		- 通常该比值越大，则混凝土的抗渗等级应该越高。
	- 防水混凝土按配制方法不同可分为以下几种：
	- （1）骨料级配法防水混凝土
		- 特点是砂石混合级配满足混凝土最大密实度的要求，提高抗渗性能，达到防水目的。
	- （2）普通防水混凝土
		- 又称富水泥浆防水混凝土，其特点是密实度高。具体要求是：
			- 水泥用量不小于320kg/m3，
			- 水泥强度等级不宜小于42.5；
			- 水灰比不大于0.60；
			- 砂率35%~40%为宜；
			- 灰砂比1：2.0~1：2.5为宜；
			- 粗骨料最大粒径不宜大于40mm，使用自然级配；
			- 坍落度一般为30~50mm等。
	- （3）外加剂防水混凝土
		- 外加剂防水混凝土是在混凝土中掺入外加剂，用以隔断或堵塞混凝土中各种孔隙、裂缝及渗水通路，以达到抗渗要求。
		- 常用的外加剂有引气剂、减水剂、三乙醇胺、氯化铁防水剂及氢氧化铁、密实剂等。
	- （4）膨胀水泥防水混凝土
		- 由于膨胀水泥在水化过程中形成大量的水化硫铝酸钙，产生一定的膨胀，在有约束的条件下，改善了混凝土的孔结构，降低了孔隙率，从而提高了混凝土的抗渗性。
		- 防水混凝土施工时浇水保湿不应少于14d，测试用28d龄期的圆台体标准试件。
	- （三）聚合物混凝土
	- 可分为：聚合物水泥混凝土（PCC）、聚合物浸渍混凝土（PIC）及聚合物胶结混凝土（PC）三种。
	- 聚合物混凝土具有强度高（如聚合物浸渍混凝土抗压强度可达200MPa以上）。
	- 抗渗性好，抗冻性好，耐蚀性好，耐磨性好以及抗冲击性好等特点。
	- （四）耐热混凝土
	- 耐热混凝土又称耐火混凝土，是一种能长期经受900℃以上（有的可达1800℃）的高温作用并在高温下保持所需要的物理力学性能的混凝土。
	- 同耐火砖相比，具有工艺简单、使用方便、成本低廉等优点，
	- 而且具有可塑性和整体性，便于复杂制品的成型，
	- 其使用寿命有的与耐火砖相近，有的比耐火砖长。
	- 耐热混凝土是由胶凝材料、耐热粗细骨料（有时掺入矿粉）和水按比例配制而成，主要用于工业窑炉上。
	- 耐热混凝土可用矿渣硅酸盐水泥、铝酸盐水泥以及水玻璃等胶凝材料配制。
	- （五）耐酸混凝土
	- 耐酸混凝土由水玻璃（加硅氟酸钠促硬剂）、耐酸骨料及耐酸粉料按比例配合而成。
	- 能抵抗各种酸（氢氟酸、300℃以上的热磷酸等除外）和大部分腐蚀性气体（氯气、二氧化硫、三氧化硫等）的侵蚀，不耐高级脂肪酸或油酸的侵蚀。
	- 水玻璃耐酸混凝土的施工环境温度应在10℃以上，施工及养护期间，严禁与水或水蒸气直接接触，并防止烈日暴晒；
	- 严禁直接铺设在水泥砂浆或普通混凝土的基层上；
	- 施工后必须经过养护，养护后还需进行酸化处理。
	- 水玻璃耐酸混凝土抗压强度一般为15~20MPa。
	- （六）纤维混凝土
	- 纤维混凝土以普通混凝土为基体，外掺各种纤维材料而成。
	- 掺入纤维的目的是提高混凝土的抗拉强度与降低其脆性。
	- 常用的纤维有钢纤维及聚丙烯纤维等，通常最优含纤体积率在0.1%~3%之间。
	- 钢纤维混凝土现已用在飞机跑道、高速公路路面、断面较薄的轻型结构及压力管道等处。
	- 第五节 建筑砂浆
	- 建筑砂浆由胶凝材料、细骨料、水等材料配制而成。
	- 主要用于砌筑砖石结构或建筑物的内外表面的抹面等。
	- （一）砂浆的技术性质
	- 1.新拌砂浆的工作性
	- （1）流动性（稠度）
		- 指砂浆在自重或外力作用下是否易于流动的性能。
		- 其大小用沉入量（或稠度值）（mm）表示，即砂浆稠度测定仪的圆锥体沉入砂浆深度的毫米数。
		- 砂浆流动性的选择与砌体材料、施工方法及e气情况有关。可参考表23-27选用。
		- 砂浆流动性与胶凝材料品种、用量、用水量、砂子粗细及级配等有关。
		- 常通过改变胶凝材料的数量与品种来控制砂浆的流动性
		- 砂浆流动性选择表（稠度：mm）表23-27
	- （2）保水性
		- 新拌砂浆保存水分的能力称为保水性。
		- 保水性也指砂浆中各项组成材料不易分离的性质。
		- 保水性差的砂浆会影响胶凝材料的正常硬化，从而降低砌体质量。
		- 砂浆保水性常用保水率（%）表示。
		- 为改善砂浆保水性，常掺入石灰膏、粉煤灰或微沫剂、塑化剂等。
	- 2.抗压强度与强度等级
		- 按《建筑砂浆基本性能试验方法》JGJ/T70-2009，以边长为70.7mm的3个立方体试块，按规定方法成型并养护至28d后测定的抗压强度平均值（MPa），
		- 根据《砌体结构设计规范》GB50003-2011规定，普通砂浆强度等级有M15.0、M10.0、M7.5、M5.0和M2.5五个级别。
		- 影响砂浆抗压强度的主要因素：
	- （1）基层为不吸水材料（如致密的石材）时，影响强度的因素主要是水泥强度和水灰比。
	- （2）基层为吸水材料（如砖）时，
		- 因砂浆有一定的保水性，在已吸水的基层上，保留在砂浆中的水分几乎相同，
		- 因此影响砂浆强度的因素主要是水泥强度与水泥用量，与水灰比无关。
	- 3.粘结力
		- 由于砖石等砌体是靠砂浆粘结成坚固整体的，因此要求砂浆与基层之间有一定的粘结力。
		- 一般，砂浆的抗压强度越高，则其与基层之间的粘结力越强。
		- 此外，粘结力也与基层材料的表面状态、清洁程度、润湿状况及施工养护条件等有关。
	- （二）砌筑砂浆的配合比设计
		- 砌筑砂浆用来砌筑砖、石或砌块，使之成为坚固的整体。
		- 配合比可为体积比，也可为质量比。
		- 其配合比可查阅有关手册或资料选定，也可由计算得到初步配合比，再经试配进行调整。
		- 计算砌筑砖或其他多孔材料的水泥混合砂浆的配合比，应按照《砌筑砂浆配合比设计规程》JGJ/T98-2010中的要求进行，步骤如下：
			- 1.砂浆的试配强度
			- 2.砂浆强度标准差
			- 3.水泥用量
			- 4.石灰青用量
			- 5.每立方米砂浆中的砂用量
			- 6.每立方米砂浆中的用水量
			- 每立方米砂浆中的用水量，可根据砂浆稠度等要求选用210~310kg。
				- 1.混合砂浆中的用水量，不包括石灰膏中的水；
				- 2.当采用细砂或粗砂时，用水量分别取上限或下限；
				- 3.稠度小于70mm时，用水量可小于下限；
